Repository: yitzhach/geopolymer

# Geopolymer Platform

A connected knowledge, materials, formulation and commerce platform.
**Learn → Formulate → Buy → Test → Ask → Share**

## Current prototype

Responsive homepage; material, research, formulation and product indexes/details;
beginner and expanded educator pathways; Artists & Artisans page and store collection;
unified search with type filters; a batch mass scaler.
The catalog contains proposed products only. No checkout, inventory or live services.

Start with [HANDOFF.md](HANDOFF.md), then [BUILD_PLAN.md](BUILD_PLAN.md).
GitHub is the working source of truth. The full business direction and public MVP

File: research/mix-sheets/am-mixtures-leaching-context.json
{
 "format": "mix-sheet-v1",
 "guideId": "am-mixtures-leaching-context",
 "doi": "10.3390/ma18214886",
 "basis": "source-text",
 "sourceUrl": "https://pmc.ncbi.nlm.nih.gov/articles/PMC12608164/",
 "accessed": "2026-11-02",
 "audit": "research/batches/source-text-batch5-2026-11-02.json",
 "scope": "Both Table 2 mixtures with component ratios normalized to metakaolin = 1.00. The paper reports leaching (Table 4) and radionuclide activity (Table 5), which have no mix-table property, and no mechanical values.",
 "made": "2026-11-02",
 "madeBy": "AI transcription · mix-sheet skill v1 (source-text pilot)",
 "materials": [
  {
   "id": "mk",
   "family": "metakaolin",
   "role": "precursor",
   "name": "Metakaolin",
   "aliases": [
    "MT"
   ]
  },
  {
   "id": "wg",
   "family": "sodium-silicate-solution",
   "role": "activator",
   "name": "Waterglass"
  },
  {
   "id": "silica",
   "family": "other-additive",
   "role": "additive",
   "name": "Silica"
  },
  {
   "id": "graphite",
   "family": "other-additive",
   "role": "additive",
   "name": "Graphite"
  },
  {
   "id": "cf",
   "family": "carbon-fiber",
   "role": "fiber",
   "name": "Carbon fibers"
  },
  {
   "id": "alginate",
   "family": "viscosity-modifier",
   "role": "additive",
   "name": "Alginate"
  },
  {
   "id": "anhydrite",
   "family": "gypsum",
   "role": "additive",
   "name": "Anhydrite"
  },
  {
   "id": "cellulose",
   "family": "viscosity-modifier",
   "role": "additive",
   "name": "Cellulose"
  },
  {
   "id": "sand",
   "family": "sand",
   "role": "aggregate",
   "name": "Sand (<1 mm)",
   "aliases": [
    "Sand"
   ]
  }
 ],
 "mixes": [
  {
   "id": "Mixture I",
   "control": false,
   "form": "printed",
   "cure": null,
   "quantities": [
    {
     "material": "mk",
     "value": 1,
     "unit": "part",
     "basis": "mass-parts",
     "text": "Table 2 (Component ratios of the two geopolymer mixtures (normalized to MT = 1.00)): Component | Mixture I (NaOH 16 M) → Metakaolin | 1.00"
    },
    {
     "material": "wg",
     "value": 0.9,
     "unit": "part",
     "basis": "mass-parts",
     "basisNote": "Table 2 cell reads \"0.90 (NaOH 16 M)\"",
     "text": "Table 2 (Component ratios of the two geopolymer mixtures (normalized to MT = 1.00)): Component | Mixture I (NaOH 16 M) → Waterglass | 0.90 (NaOH 16 M)"
    },
    {
     "material": "silica",
     "value": 0.1,
     "unit": "part",
     "basis": "mass-parts",
     "text": "Table 2 (Component ratios of the two geopolymer mixtures (normalized to MT = 1.00)): Component | Mixture I (NaOH 16 M) → Silica | 0.10"
    },
    {
     "material": "graphite",
     "value": 0.1,
     "unit": "part",
     "basis": "mass-parts",
     "text": "Table 2 (Component ratios of the two geopolymer mixtures (normalized to MT = 1.00)): Component | Mixture I (NaOH 16 M) → Graphite | 0.10"
    },
    {
     "material": "cf",
     "value": 0.01,
     "unit": "part",
     "basis": "mass-parts",
     "text": "Table 2 (Component ratios of the two geopolymer mixtures (normalized to MT = 1.00)): Component | Mixture I (NaOH 16 M) → Carbon fibers | 0.01"
    },
    {
     "material": "alginate",
     "value": 0.01,
     "unit": "part",
     "basis": "mass-parts",
     "text": "Table 2 (Component ratios of the two geopolymer mixtures (normalized to MT = 1.00)): Component | Mixture I (NaOH 16 M) → Alginate | 0.01"
    },
    {
     "material": "anhydrite",
     "value": 0.005,
     "unit": "part",
     "basis": "mass-parts",
     "text": "Table 2 (Component ratios of the two geopolymer mixtures (normalized to MT = 1.00)): Component | Mixture I (NaOH 16 M) → Anhydrite | 0.005"
    }
   ],
   "parameters": [],
   "missing": [
    "curing regime not stated"
   ]
  },
  {
   "id": "Mixture II",
   "control": false,
   "form": "printed",
   "cure": null,
   "quantities": [
    {
     "material": "mk",
     "value": 1,
     "unit": "part",
     "basis": "mass-parts",
     "text": "Table 2 (Component ratios of the two geopolymer mixtures (normalized to MT = 1.00)): Component | Mixture II (Baucis + Sand) → Metakaolin | 1.00"
    },
    {
     "material": "wg",
     "value": 0.9,
     "unit": "part",
     "basis": "mass-parts",
     "basisNote": "Table 2 cell reads \"0.90 (Baucis)\"",
     "text": "Table 2 (Component ratios of the two geopolymer mixtures (normalized to MT = 1.00)): Component | Mixture II (Baucis + Sand) → Waterglass | 0.90 (Baucis)"
    },
    {
     "material": "silica",
     "value": 0.1,
     "unit": "part",
     "basis": "mass-parts",
     "text": "Table 2 (Component ratios of the two geopolymer mixtures (normalized to MT = 1.00)): Component | Mixture II (Baucis + Sand) → Silica | 0.10"
    },
    {
     "material": "graphite",
     "value": 0.04,
     "unit": "part",
     "basis": "mass-parts",
     "text": "Table 2 (Component ratios of the two geopolymer mixtures (normalized to MT = 1.00)): Component | Mixture II (Baucis + Sand) → Graphite | 0.04"
    },
    {
     "material": "cf",
     "value": 0.01,
     "unit": "part",
     "basis": "mass-parts",
     "text": "Table 2 (Component ratios of the two geopolymer mixtures (normalized to MT = 1.00)): Component | Mixture II (Baucis + Sand) → Carbon fibers | 0.01"
    },
    {
     "material": "alginate",
     "value": 0.01,
     "unit": "part",
     "basis": "mass-parts",
     "text": "Table 2 (Component ratios of the two geopolymer mixtures (normalized to MT = 1.00)): Component | Mixture II (Baucis + Sand) → Alginate | 0.01"
    },
    {
     "material": "anhydrite",
     "value": 0.01,
     "unit": "part",
     "basis": "mass-parts",
     "text": "Table 2 (Component ratios of the two geopolymer mixtures (normalized to MT = 1.00)): Component | Mixture II (Baucis + Sand) → Anhydrite | 0.01"
    },
    {
     "material": "cellulose",
     "value": 0.01,
     "unit": "part",
     "basis": "mass-parts",
     "text": "Table 2 (Component ratios of the two geopolymer mixtures (normalized to MT = 1.00)): Component | Mixture II (Baucis + Sand) → Cellulose | 0.01"
    },
    {
     "material": "sand",
     "value": 1,
     "unit": "part",
     "basis": "mass-parts",
     "text": "Table 2 (Component ratios of the two geopolymer mixtures (normalized to MT = 1.00)): Component | Mixture II (Baucis + Sand) → Sand (<1 mm) | 1.00"
    }
   ],
   "parameters": [],
   "missing": [
    "curing regime not stated"
   ]
  }
 ],
 "cures": [],
 "tests": [],
 "results": [],
 "findings": [],
 "notes": [],
 "gaps": [
  "Mixes are columns in Table 2, so each quote pairs a component row with that mixture's column. Ratios are normalized to metakaolin (MT) = 1.00; the mass basis is implied by the normalization but not stated.",
  "Activator identity kept as printed: Mixture I's waterglass cell reads \"0.90 (NaOH 16 M)\" and Mixture II's \"0.90 (Baucis)\"; the paper does not reconcile whether Mixture I used waterglass, 16 M NaOH or both.",
  "Leachate concentrations (Table 4, mg/kg) and natural radionuclide activity (Table 5) are not mix-table properties; no curing regime or mechanical results are stated.",
  "Second review (2 Nov 2026): 0 value errors; see the batch audit."
 ]
}

File: research/mix-sheets/ambient-fly-ash-superplasticizer.json
{
 "format": "mix-sheet-v1",
 "guideId": "ambient-fly-ash-superplasticizer",
 "doi": "10.3390/ma9070586",
 "basis": "review-note",
 "scope": "Mixes named in the existing deep-dive review only: the paste and mortar references and the PCE_1 mortar variant; the paper's other superplasticizer conditions and all strength/flow values are not transcribed.",
 "made": "2026-10-24",
 "madeBy": "AI transcription · mix-sheet skill v1",
 "materials": [
  {"id": "fa", "family": "fly-ash", "role": "precursor", "name": "carbon fly ash", "aliases": ["FA"]},
  {"id": "ss", "family": "sodium-silicate-solution", "role": "activator", "name": "silicate solution"},
  {"id": "naoh", "family": "sodium-hydroxide", "role": "activator", "name": "NaOH solution", "detail": "8 M NaOH solution"},
  {"id": "sand", "family": "sand", "role": "aggregate", "name": "sand"},
  {"id": "water", "family": "water", "role": "water", "name": "added water"},
  {"id": "pce1", "family": "superplasticizer", "role": "additive", "name": "PCE_1", "aliases": ["PCE"]}
 ],
 "mixes": [
  {
   "id": "paste-ref",
   "aliases": ["Paste reference"],
   "control": true,
   "form": "paste",
   "cure": null,
   "quantities": [
    {"material": "fa", "value": 65.7, "unit": "wt%", "basis": "total-mass", "text": "Paste reference, wt%: FA 65.7; silicate solution 24.7; 8 M NaOH solution 5.0; added water 4.6"},
    {"material": "ss", "value": 24.7, "unit": "wt%", "basis": "total-mass", "text": "Paste reference, wt%: FA 65.7; silicate solution 24.7; 8 M NaOH solution 5.0; added water 4.6"},
    {"material": "naoh", "value": 5.0, "unit": "wt%", "basis": "total-mass", "text": "Paste reference, wt%: FA 65.7; silicate solution 24.7; 8 M NaOH solution 5.0; added water 4.6"},
    {"material": "water", "value": 4.6, "unit": "wt%", "basis": "total-mass", "text": "Paste reference, wt%: FA 65.7; silicate solution 24.7; 8 M NaOH solution 5.0; added water 4.6"}
   ],
   "parameters": [
    {"key": "hydroxide-molarity", "value": 8, "text": "Paste reference, wt%: FA 65.7; silicate solution 24.7; 8 M NaOH solution 5.0; added water 4.6"}
   ],
   "missing": ["paste curing regime and test ages are not stated in the review notes"]
  },
  {
   "id": "mortar-ref",
   "aliases": ["Mortar reference"],
   "control": true,
   "form": "mortar",
   "cure": "c1",
   "quantities": [
    {"material": "fa", "value": 23.8, "unit": "wt%", "basis": "total-mass", "text": "Mortar reference, wt%: FA 23.8; silicate solution 9.0; 8 M NaOH solution 1.8; sand 64.3; added water 1.1"},
    {"material": "ss", "value": 9.0, "unit": "wt%", "basis": "total-mass", "text": "Mortar reference, wt%: FA 23.8; silicate solution 9.0; 8 M NaOH solution 1.8; sand 64.3; added water 1.1"},
    {"material": "naoh", "value": 1.8, "unit": "wt%", "basis": "total-mass", "text": "Mortar reference, wt%: FA 23.8; silicate solution 9.0; 8 M NaOH solution 1.8; sand 64.3; added water 1.1"},
    {"material": "sand", "value": 64.3, "unit": "wt%", "basis": "total-mass", "text": "Mortar reference, wt%: FA 23.8; silicate solution 9.0; 8 M NaOH solution 1.8; sand 64.3; added water 1.1"},
    {"material": "water", "value": 1.1, "unit": "wt%", "basis": "total-mass", "text": "Mortar reference, wt%: FA 23.8; silicate solution 9.0; 8 M NaOH solution 1.8; sand 64.3; added water 1.1"}
   ],
   "parameters": [
    {"key": "hydroxide-molarity", "value": 8, "text": "Mortar reference, wt%: FA 23.8; silicate solution 9.0; 8 M NaOH solution 1.8; sand 64.3; added water 1.1"}
   ]
  },
  {
   "id": "PCE_1",
   "control": false,
   "form": "mortar",
   "cure": "c1",
   "baseMix": "mortar-ref",
   "baseText": "PCE_1 addition: 1.0% of FA; separate additive, not 1% of total mortar",
   "quantities": [
    {"material": "pce1", "value": 1.0, "unit": "wt%", "basis": "precursor-mass", "text": "PCE_1 addition: 1.0% of FA; separate additive, not 1% of total mortar"}
   ],
   "parameters": [],
   "missing": ["whether 1.0% is commercial product or active polymer solids is unconfirmed"]
  }
 ],
 "cures": [
  {"id": "c1", "category": "ambient", "temperatureC": 23, "duration": 24, "durationUnit": "h", "sealed": true, "humidityPercent": null, "text": "bagged 23 ± 2 °C, demold 24 h, same conditions another 27 days"}
 ],
 "tests": [],
 "results": [],
 "findings": [
  {"goal": "Workability without a final-strength penalty", "mix": "PCE_1", "text": "PCE_1 is a workability candidate; keep paste and mortar ledgers separate"}
 ],
 "notes": [],
 "gaps": [
  "No strength, flow or setting values are given in the review notes; results are not transcribed.",
  "The paper's other superplasticizer conditions are not labelled in the notes and are not covered.",
  "Commercial SP as-supplied versus active-solids dose and its water contribution are unconfirmed.",
  "The PCE_1 variant is assumed to inherit the mortar reference; the notes give the dose on FA only. Confirm.",
  "Paste curing regime, specimen/test ages and uncertainty are unextracted."
 ]
}

File: research/mix-sheets/biomass-onepart-boiler-tradeoff.json
{
 "format": "mix-sheet-v1",
 "guideId": "biomass-onepart-boiler-tradeoff",
 "doi": "10.3390/molecules27206881",
 "basis": "review-note",
 "scope": "Only the CA25_0.37 paste named in the existing deep-dive review; the mortar series (including the 50% ash mortars) is not labelled in the notes and is not covered.",
 "made": "2026-10-24",
 "madeBy": "AI transcription · mix-sheet skill v1",
 "materials": [
  {
   "id": "bfs",
   "family": "slag",
   "role": "precursor",
   "name": "Ecocem BFS",
   "aliases": [
    "BFS"
   ]
  },
  {
   "id": "ca",
   "family": "other-precursor",
   "role": "precursor",
   "name": "CA ash",
   "aliases": [
    "biomass ash"
   ]
  },
  {
   "id": "sm",
   "family": "sodium-silicate-solid",
   "role": "activator",
   "name": "solid sodium metasilicate",
   "aliases": [
    "SM"
   ]
  },
  {
   "id": "water",
   "family": "water",
   "role": "water",
   "name": "water"
  }
 ],
 "mixes": [
  {
   "id": "CA25_0.37",
   "control": false,
   "form": "paste",
   "cure": null,
   "quantities": [
    {
     "material": "bfs",
     "value": 75,
     "unit": "g",
     "basis": "batch",
     "text": "CA25_0.37 paste: BFS 75 g; CA ash 25 g; SM 10 g; W/B 0.37; water denominator not reconciled"
    },
    {
     "material": "ca",
     "value": 25,
     "unit": "g",
     "basis": "batch",
     "text": "CA25_0.37 paste: BFS 75 g; CA ash 25 g; SM 10 g; W/B 0.37; water denominator not reconciled"
    },
    {
     "material": "sm",
     "value": 10,
     "unit": "g",
     "basis": "batch",
     "text": "CA25_0.37 paste: BFS 75 g; CA ash 25 g; SM 10 g; W/B 0.37; water denominator not reconciled"
    },
    {
     "material": "water",
     "value": null,
     "missing": "water mass not given; only W/B 0.37 with an unreconciled denominator",
     "text": "CA25_0.37 paste: BFS 75 g; CA ash 25 g; SM 10 g; W/B 0.37; water denominator not reconciled"
    }
   ],
   "parameters": [
    {
     "key": "water/binder",
     "value": 0.37,
     "basisNote": "water denominator not reconciled",
     "text": "CA25_0.37 paste: BFS 75 g; CA ash 25 g; SM 10 g; W/B 0.37; water denominator not reconciled"
    }
   ],
   "missing": [
    "initial cure environment pending",
    "mixing settings pending"
   ]
  }
 ],
 "cures": [],
 "tests": [],
 "results": [],
 "findings": [],
 "notes": [],
 "gaps": [
  "The mortar series is not labelled in the notes; the statement that 50% ash still exceeded 30 MPa is not tied to a named mix and is not transcribed as a result.",
  "The W/B denominator is not reconciled, so the water mass is left unknown.",
  "Initial cure environment, mixing settings, full mortar masses and uncertainty are pending.",
  "CT biomass ash conditions are named but not labelled with amounts.",
  "Boiler-matched waste sands are used only in the mortars, which are not covered."
 ]
}

File: research/mix-sheets/brick-mk-waste-thermal-tradeoff.json
{
 "format": "mix-sheet-v1",
 "guideId": "brick-mk-waste-thermal-tradeoff",
 "doi": "10.3390/ma19183890",
 "basis": "source-text",
 "sourceUrl": "https://pmc.ncbi.nlm.nih.gov/articles/PMC13608379/",
 "accessed": "2026-11-02",
 "audit": "research/batches/source-text-batch4-2026-11-02.json",
 "scope": "All five Table 3 binders (ceramic brick waste replaced 0–100 wt.% by metakaolin waste) with activator doses and molar ratios, their Table 4 fresh density, setting times and spread, and the strength and mass-change values stated for F1 and F5. Other strengths, shrinkage and post-heating values are in figures.",
 "made": "2026-11-02",
 "madeBy": "AI transcription · mix-sheet skill v1 (source-text pilot)",
 "materials": [
  {
   "id": "cbw",
   "family": "ceramic-waste",
   "role": "precursor",
   "name": "ceramic brick waste",
   "aliases": [
    "CBW"
   ]
  },
  {
   "id": "mkw",
   "family": "metakaolin",
   "role": "precursor",
   "name": "metakaolin waste",
   "aliases": [
    "MKW"
   ]
  },
  {
   "id": "naoh",
   "family": "sodium-hydroxide",
   "role": "activator",
   "name": "NaOH solution",
   "aliases": [
    "NaOH"
   ]
  },
  {
   "id": "ss",
   "family": "sodium-silicate-solution",
   "role": "activator",
   "name": "Na2SiO3 solution",
   "aliases": [
    "Na2SiO3"
   ],
   "detail": "The Na2SiO3 solution (Figure 1d) was procured from a local chemical compounds supplier with a silica modulus (Ms) of 3.0 (Na2O: 9.3%, SiO2: 28.0%,) and a specific gravity of 1.38 g/cm3."
  }
 ],
 "mixes": [
  {
   "id": "F1",
   "control": true,
   "form": "paste",
   "cure": "c1",
   "quantities": [
    {
     "material": "cbw",
     "value": 100,
     "unit": "wt%",
     "basis": "precursor-mass",
     "text": "Table 3 (Geopolymer binder compositions wt.%): Mix No. | Precursor Materials CBW | Precursor Materials MKW | Alkaline Solutions NaOH | Alkaline Solutions Na2SiO3 | Essential Molal Ratios SiO2/Al2O3(Si/Al) | Essential Molal Ratios H2O/Na2O | Essential Molal Ratios Na2O/Al2O3(Na/Al) | Essential Molal Ratios SiO2/Na2O(Si/Na) | Mix Design Parameters SSA1 | Mix Design Parameters AS/P2 | Mix Design Parameters W/S3 → F1 | 100 | 0 | 14.0 | 21.0 | 9.79 (4.89) | 15.45 | 0.68 (0.68) | 14.42 (7.21) | 497.96 | 0.35 | 0.21"
    },
    {
     "material": "mkw",
     "value": 0,
     "unit": "wt%",
     "basis": "precursor-mass",
     "text": "Table 3 (Geopolymer binder compositions wt.%): Mix No. | Precursor Materials CBW | Precursor Materials MKW | Alkaline Solutions NaOH | Alkaline Solutions Na2SiO3 | Essential Molal Ratios SiO2/Al2O3(Si/Al) | Essential Molal Ratios H2O/Na2O | Essential Molal Ratios Na2O/Al2O3(Na/Al) | Essential Molal Ratios SiO2/Na2O(Si/Na) | Mix Design Parameters SSA1 | Mix Design Parameters AS/P2 | Mix Design Parameters W/S3 → F1 | 100 | 0 | 14.0 | 21.0 | 9.79 (4.89) | 15.45 | 0.68 (0.68) | 14.42 (7.21) | 497.96 | 0.35 | 0.21"
    },
    {
     "material": "naoh",
     "value": 14,
     "unit": "wt%",
     "basis": "precursor-mass",
     "basisNote": "Table 3 \"wt.%\"; NaOH + Na2SiO3 equals AS/P × 100, and AS/P is alkali solution to precursor (powder) per the Table 3 footnote",
     "text": "Table 3 (Geopolymer binder compositions wt.%): Mix No. | Precursor Materials CBW | Precursor Materials MKW | Alkaline Solutions NaOH | Alkaline Solutions Na2SiO3 | Essential Molal Ratios SiO2/Al2O3(Si/Al) | Essential Molal Ratios H2O/Na2O | Essential Molal Ratios Na2O/Al2O3(Na/Al) | Essential Molal Ratios SiO2/Na2O(Si/Na) | Mix Design Parameters SSA1 | Mix Design Parameters AS/P2 | Mix Design Parameters W/S3 → F1 | 100 | 0 | 14.0 | 21.0 | 9.79 (4.89) | 15.45 | 0.68 (0.68) | 14.42 (7.21) | 497.96 | 0.35 | 0.21"
    },
    {
     "material": "ss",
     "value": 21,
     "unit": "wt%",
     "basis": "precursor-mass",
     "basisNote": "Table 3 \"wt.%\"; NaOH + Na2SiO3 equals AS/P × 100, and AS/P is alkali solution to precursor (powder) per the Table 3 footnote",
     "text": "Table 3 (Geopolymer binder compositions wt.%): Mix No. | Precursor Materials CBW | Precursor Materials MKW | Alkaline Solutions NaOH | Alkaline Solutions Na2SiO3 | Essential Molal Ratios SiO2/Al2O3(Si/Al) | Essential Molal Ratios H2O/Na2O | Essential Molal Ratios Na2O/Al2O3(Na/Al) | Essential Molal Ratios SiO2/Na2O(Si/Na) | Mix Design Parameters SSA1 | Mix Design Parameters AS/P2 | Mix Design Parameters W/S3 → F1 | 100 | 0 | 14.0 | 21.0 | 9.79 (4.89) | 15.45 | 0.68 (0.68) | 14.42 (7.21) | 497.96 | 0.35 | 0.21"
    }
   ],
   "parameters": [
    {
     "key": "SiO2/Al2O3",
     "value": 9.79,
     "text": "Table 3 (Geopolymer binder compositions wt.%): Mix No. | Precursor Materials CBW | Precursor Materials MKW | Alkaline Solutions NaOH | Alkaline Solutions Na2SiO3 | Essential Molal Ratios SiO2/Al2O3(Si/Al) | Essential Molal Ratios H2O/Na2O | Essential Molal Ratios Na2O/Al2O3(Na/Al) | Essential Molal Ratios SiO2/Na2O(Si/Na) | Mix Design Parameters SSA1 | Mix Design Parameters AS/P2 | Mix Design Parameters W/S3 → F1 | 100 | 0 | 14.0 | 21.0 | 9.79 (4.89) | 15.45 | 0.68 (0.68) | 14.42 (7.21) | 497.96 | 0.35 | 0.21"
    },
    {
     "key": "Si/Al",
     "value": 4.89,
     "text": "Table 3 (Geopolymer binder compositions wt.%): Mix No. | Precursor Materials CBW | Precursor Materials MKW | Alkaline Solutions NaOH | Alkaline Solutions Na2SiO3 | Essential Molal Ratios SiO2/Al2O3(Si/Al) | Essential Molal Ratios H2O/Na2O | Essential Molal Ratios Na2O/Al2O3(Na/Al) | Essential Molal Ratios SiO2/Na2O(Si/Na) | Mix Design Parameters SSA1 | Mix Design Parameters AS/P2 | Mix Design Parameters W/S3 → F1 | 100 | 0 | 14.0 | 21.0 | 9.79 (4.89) | 15.45 | 0.68 (0.68) | 14.42 (7.21) | 497.96 | 0.35 | 0.21"
    },
    {
     "key": "H2O/Na2O",
     "value": 15.45,
     "text": "Table 3 (Geopolymer binder compositions wt.%): Mix No. | Precursor Materials CBW | Precursor Materials MKW | Alkaline Solutions NaOH | Alkaline Solutions Na2SiO3 | Essential Molal Ratios SiO2/Al2O3(Si/Al) | Essential Molal Ratios H2O/Na2O | Essential Molal Ratios Na2O/Al2O3(Na/Al) | Essential Molal Ratios SiO2/Na2O(Si/Na) | Mix Design Parameters SSA1 | Mix Design Parameters AS/P2 | Mix Design Parameters W/S3 → F1 | 100 | 0 | 14.0 | 21.0 | 9.79 (4.89) | 15.45 | 0.68 (0.68) | 14.42 (7.21) | 497.96 | 0.35 | 0.21"
    },
    {
     "key": "Na2O/Al2O3",
     "value": 0.68,
     "text": "Table 3 (Geopolymer binder compositions wt.%): Mix No. | Precursor Materials CBW | Precursor Materials MKW | Alkaline Solutions NaOH | Alkaline Solutions Na2SiO3 | Essential Molal Ratios SiO2/Al2O3(Si/Al) | Essential Molal Ratios H2O/Na2O | Essential Molal Ratios Na2O/Al2O3(Na/Al) | Essential Molal Ratios SiO2/Na2O(Si/Na) | Mix Design Parameters SSA1 | Mix Design Parameters AS/P2 | Mix Design Parameters W/S3 → F1 | 100 | 0 | 14.0 | 21.0 | 9.79 (4.89) | 15.45 | 0.68 (0.68) | 14.42 (7.21) | 497.96 | 0.35 | 0.21"
    },
    {
     "key": "Na/Al",
     "value": 0.68,
     "text": "Table 3 (Geopolymer binder compositions wt.%): Mix No. | Precursor Materials CBW | Precursor Materials MKW | Alkaline Solutions NaOH | Alkaline Solutions Na2SiO3 | Essential Molal Ratios SiO2/Al2O3(Si/Al) | Essential Molal Ratios H2O/Na2O | Essential Molal Ratios Na2O/Al2O3(Na/Al) | Essential Molal Ratios SiO2/Na2O(Si/Na) | Mix Design Parameters SSA1 | Mix Design Parameters AS/P2 | Mix Design Parameters W/S3 → F1 | 100 | 0 | 14.0 | 21.0 | 9.79 (4.89) | 15.45 | 0.68 (0.68) | 14.42 (7.21) | 497.96 | 0.35 | 0.21"
    },
    {
     "key": "activator/precursor",
     "value": 0.35,
     "basisNote": "AS/P: alkaline solution to precursor",
     "text": "Table 3 (Geopolymer binder compositions wt.%): Mix No. | Precursor Materials CBW | Precursor Materials MKW | Alkaline Solutions NaOH | Alkaline Solutions Na2SiO3 | Essential Molal Ratios SiO2/Al2O3(Si/Al) | Essential Molal Ratios H2O/Na2O | Essential Molal Ratios Na2O/Al2O3(Na/Al) | Essential Molal Ratios SiO2/Na2O(Si/Na) | Mix Design Parameters SSA1 | Mix Design Parameters AS/P2 | Mix Design Parameters W/S3 → F1 | 100 | 0 | 14.0 | 21.0 | 9.79 (4.89) | 15.45 | 0.68 (0.68) | 14.42 (7.21) | 497.96 | 0.35 | 0.21"
    },
    {
     "key": "water/solids",
     "value": 0.21,
     "basisNote": "W/S",
     "text": "Table 3 (Geopolymer binder compositions wt.%): Mix No. | Precursor Materials CBW | Precursor Materials MKW | Alkaline Solutions NaOH | Alkaline Solutions Na2SiO3 | Essential Molal Ratios SiO2/Al2O3(Si/Al) | Essential Molal Ratios H2O/Na2O | Essential Molal Ratios Na2O/Al2O3(Na/Al) | Essential Molal Ratios SiO2/Na2O(Si/Na) | Mix Design Parameters SSA1 | Mix Design Parameters AS/P2 | Mix Design Parameters W/S3 → F1 | 100 | 0 | 14.0 | 21.0 | 9.79 (4.89) | 15.45 | 0.68 (0.68) | 14.42 (7.21) | 497.96 | 0.35 | 0.21"
    },
    {
     "key": "hydroxide-molarity",
     "value": 8,
     "text": "The NaOH solution (Figure 1c) was prepared by combining sodium hydroxide pellets (97% purity) with a specified volume of distilled water, yielding a solution concentration of 8 M."
    }
   ]
  },
  {
   "id": "F2",
   "control": false,
   "form": "paste",
   "cure": "c1",
   "quantities": [
    {
     "material": "cbw",
     "value": 75,
     "unit": "wt%",
     "basis": "precursor-mass",
     "text": "Table 3 (Geopolymer binder compositions wt.%): Mix No. | Precursor Materials CBW | Precursor Materials MKW | Alkaline Solutions NaOH | Alkaline Solutions Na2SiO3 | Essential Molal Ratios SiO2/Al2O3(Si/Al) | Essential Molal Ratios H2O/Na2O | Essential Molal Ratios Na2O/Al2O3(Na/Al) | Essential Molal Ratios SiO2/Na2O(Si/Na) | Mix Design Parameters SSA1 | Mix Design Parameters AS/P2 | Mix Design Parameters W/S3 → F2 | 75 | 25 | 18.0 | 27.0 | 7.14 (3.57) | 12.90 | 0.78 (0.78) | 9.10 (4.55) | 491.66 | 0.45 | 0.27"
    },
    {
     "material": "mkw",
     "value": 25,
     "unit": "wt%",
     "basis": "precursor-mass",
     "text": "Table 3 (Geopolymer binder compositions wt.%): Mix No. | Precursor Materials CBW | Precursor Materials MKW | Alkaline Solutions NaOH | Alkaline Solutions Na2SiO3 | Essential Molal Ratios SiO2/Al2O3(Si/Al) | Essential Molal Ratios H2O/Na2O | Essential Molal Ratios Na2O/Al2O3(Na/Al) | Essential Molal Ratios SiO2/Na2O(Si/Na) | Mix Design Parameters SSA1 | Mix Design Parameters AS/P2 | Mix Design Parameters W/S3 → F2 | 75 | 25 | 18.0 | 27.0 | 7.14 (3.57) | 12.90 | 0.78 (0.78) | 9.10 (4.55) | 491.66 | 0.45 | 0.27"
    },
    {
     "material": "naoh",
     "value": 18,
     "unit": "wt%",
     "basis": "precursor-mass",
     "basisNote": "Table 3 \"wt.%\"; NaOH + Na2SiO3 equals AS/P × 100, and AS/P is alkali solution to precursor (powder) per the Table 3 footnote",
     "text": "Table 3 (Geopolymer binder compositions wt.%): Mix No. | Precursor Materials CBW | Precursor Materials MKW | Alkaline Solutions NaOH | Alkaline Solutions Na2SiO3 | Essential Molal Ratios SiO2/Al2O3(Si/Al) | Essential Molal Ratios H2O/Na2O | Essential Molal Ratios Na2O/Al2O3(Na/Al) | Essential Molal Ratios SiO2/Na2O(Si/Na) | Mix Design Parameters SSA1 | Mix Design Parameters AS/P2 | Mix Design Parameters W/S3 → F2 | 75 | 25 | 18.0 | 27.0 | 7.14 (3.57) | 12.90 | 0.78 (0.78) | 9.10 (4.55) | 491.66 | 0.45 | 0.27"
    },
    {
     "material": "ss",
     "value": 27,
     "unit": "wt%",
     "basis": "precursor-mass",
     "basisNote": "Table 3 \"wt.%\"; NaOH + Na2SiO3 equals AS/P × 100, and AS/P is alkali solution to precursor (powder) per the Table 3 footnote",
     "text": "Table 3 (Geopolymer binder compositions wt.%): Mix No. | Precursor Materials CBW | Precursor Materials MKW | Alkaline Solutions NaOH | Alkaline Solutions Na2SiO3 | Essential Molal Ratios SiO2/Al2O3(Si/Al) | Essential Molal Ratios H2O/Na2O | Essential Molal Ratios Na2O/Al2O3(Na/Al) | Essential Molal Ratios SiO2/Na2O(Si/Na) | Mix Design Parameters SSA1 | Mix Design Parameters AS/P2 | Mix Design Parameters W/S3 → F2 | 75 | 25 | 18.0 | 27.0 | 7.14 (3.57) | 12.90 | 0.78 (0.78) | 9.10 (4.55) | 491.66 | 0.45 | 0.27"
    }
   ],
   "parameters": [
    {
     "key": "SiO2/Al2O3",
     "value": 7.14,
     "text": "Table 3 (Geopolymer binder compositions wt.%): Mix No. | Precursor Materials CBW | Precursor Materials MKW | Alkaline Solutions NaOH | Alkaline Solutions Na2SiO3 | Essential Molal Ratios SiO2/Al2O3(Si/Al) | Essential Molal Ratios H2O/Na2O | Essential Molal Ratios Na2O/Al2O3(Na/Al) | Essential Molal Ratios SiO2/Na2O(Si/Na) | Mix Design Parameters SSA1 | Mix Design Parameters AS/P2 | Mix Design Parameters W/S3 → F2 | 75 | 25 | 18.0 | 27.0 | 7.14 (3.57) | 12.90 | 0.78 (0.78) | 9.10 (4.55) | 491.66 | 0.45 | 0.27"
    },
    {
     "key": "Si/Al",
     "value": 3.57,
     "text": "Table 3 (Geopolymer binder compositions wt.%): Mix No. | Precursor Materials CBW | Precursor Materials MKW | Alkaline Solutions NaOH | Alkaline Solutions Na2SiO3 | Essential Molal Ratios SiO2/Al2O3(Si/Al) | Essential Molal Ratios H2O/Na2O | Essential Molal Ratios Na2O/Al2O3(Na/Al) | Essential Molal Ratios SiO2/Na2O(Si/Na) | Mix Design Parameters SSA1 | Mix Design Parameters AS/P2 | Mix Design Parameters W/S3 → F2 | 75 | 25 | 18.0 | 27.0 | 7.14 (3.57) | 12.90 | 0.78 (0.78) | 9.10 (4.55) | 491.66 | 0.45 | 0.27"
    },
    {
     "key": "H2O/Na2O",
     "value": 12.9,
     "text": "Table 3 (Geopolymer binder compositions wt.%): Mix No. | Precursor Materials CBW | Precursor Materials MKW | Alkaline Solutions NaOH | Alkaline Solutions Na2SiO3 | Essential Molal Ratios SiO2/Al2O3(Si/Al) | Essential Molal Ratios H2O/Na2O | Essential Molal Ratios Na2O/Al2O3(Na/Al) | Essential Molal Ratios SiO2/Na2O(Si/Na) | Mix Design Parameters SSA1 | Mix Design Parameters AS/P2 | Mix Design Parameters W/S3 → F2 | 75 | 25 | 18.0 | 27.0 | 7.14 (3.57) | 12.90 | 0.78 (0.78) | 9.10 (4.55) | 491.66 | 0.45 | 0.27"
    },
    {
     "key": "Na2O/Al2O3",
     "value": 0.78,
     "text": "Table 3 (Geopolymer binder compositions wt.%): Mix No. | Precursor Materials CBW | Precursor Materials MKW | Alkaline Solutions NaOH | Alkaline Solutions Na2SiO3 | Essential Molal Ratios SiO2/Al2O3(Si/Al) | Essential Molal Ratios H2O/Na2O | Essential Molal Ratios Na2O/Al2O3(Na/Al) | Essential Molal Ratios SiO2/Na2O(Si/Na) | Mix Design Parameters SSA1 | Mix Design Parameters AS/P2 | Mix Design Parameters W/S3 → F2 | 75 | 25 | 18.0 | 27.0 | 7.14 (3.57) | 12.90 | 0.78 (0.78) | 9.10 (4.55) | 491.66 | 0.45 | 0.27"
    },
    {
     "key": "Na/Al",
     "value": 0.78,
     "text": "Table 3 (Geopolymer binder compositions wt.%): Mix No. | Precursor Materials CBW | Precursor Materials MKW | Alkaline Solutions NaOH | Alkaline Solutions Na2SiO3 | Essential Molal Ratios SiO2/Al2O3(Si/Al) | Essential Molal Ratios H2O/Na2O | Essential Molal Ratios Na2O/Al2O3(Na/Al) | Essential Molal Ratios SiO2/Na2O(Si/Na) | Mix Design Parameters SSA1 | Mix Design Parameters AS/P2 | Mix Design Parameters W/S3 → F2 | 75 | 25 | 18.0 | 27.0 | 7.14 (3.57) | 12.90 | 0.78 (0.78) | 9.10 (4.55) | 491.66 | 0.45 | 0.27"
    },
    {
     "key": "activator/precursor",
     "value": 0.45,
     "basisNote": "AS/P: alkaline solution to precursor",
     "text": "Table 3 (Geopolymer binder compositions wt.%): Mix No. | Precursor Materials CBW | Precursor Materials MKW | Alkaline Solutions NaOH | Alkaline Solutions Na2SiO3 | Essential Molal Ratios SiO2/Al2O3(Si/Al) | Essential Molal Ratios H2O/Na2O | Essential Molal Ratios Na2O/Al2O3(Na/Al) | Essential Molal Ratios SiO2/Na2O(Si/Na) | Mix Design Parameters SSA1 | Mix Design Parameters AS/P2 | Mix Design Parameters W/S3 → F2 | 75 | 25 | 18.0 | 27.0 | 7.14 (3.57) | 12.90 | 0.78 (0.78) | 9.10 (4.55) | 491.66 | 0.45 | 0.27"
    },
    {
     "key": "water/solids",
     "value": 0.27,
     "basisNote": "W/S",
     "text": "Table 3 (Geopolymer binder compositions wt.%): Mix No. | Precursor Materials CBW | Precursor Materials MKW | Alkaline Solutions NaOH | Alkaline Solutions Na2SiO3 | Essential Molal Ratios SiO2/Al2O3(Si/Al) | Essential Molal Ratios H2O/Na2O | Essential Molal Ratios Na2O/Al2O3(Na/Al) | Essential Molal Ratios SiO2/Na2O(Si/Na) | Mix Design Parameters SSA1 | Mix Design Parameters AS/P2 | Mix Design Parameters W/S3 → F2 | 75 | 25 | 18.0 | 27.0 | 7.14 (3.57) | 12.90 | 0.78 (0.78) | 9.10 (4.55) | 491.66 | 0.45 | 0.27"
    },
    {
     "key": "hydroxide-molarity",
     "value": 8,
     "text": "The NaOH solution (Figure 1c) was prepared by combining sodium hydroxide pellets (97% purity) with a specified volume of distilled water, yielding a solution concentration of 8 M."
    }
   ]
  },
  {
   "id": "F3",
   "control": false,
   "form": "paste",
   "cure": "c1",
   "quantities": [
    {
     "material": "cbw",
     "value": 50,
     "unit": "wt%",
     "basis": "precursor-mass",
     "text": "Table 3 (Geopolymer binder compositions wt.%): Mix No. | Precursor Materials CBW | Precursor Materials MKW | Alkaline Solutions NaOH | Alkaline Solutions Na2SiO3 | Essential Molal Ratios SiO2/Al2O3(Si/Al) | Essential Molal Ratios H2O/Na2O | Essential Molal Ratios Na2O/Al2O3(Na/Al) | Essential Molal Ratios SiO2/Na2O(Si/Na) | Mix Design Parameters SSA1 | Mix Design Parameters AS/P2 | Mix Design Parameters W/S3 → F3 | 50 | 50 | 22.0 | 33.0 | 5.55 (2.77) | 11.67 | 0.85 (0.85) | 6.54 (3.27) | 485.36 | 0.55 | 0.32"
    },
    {
     "material": "mkw",
     "value": 50,
     "unit": "wt%",
     "basis": "precursor-mass",
     "text": "Table 3 (Geopolymer binder compositions wt.%): Mix No. | Precursor Materials CBW | Precursor Materials MKW | Alkaline Solutions NaOH | Alkaline Solutions Na2SiO3 | Essential Molal Ratios SiO2/Al2O3(Si/Al) | Essential Molal Ratios H2O/Na2O | Essential Molal Ratios Na2O/Al2O3(Na/Al) | Essential Molal Ratios SiO2/Na2O(Si/Na) | Mix Design Parameters SSA1 | Mix Design Parameters AS/P2 | Mix Design Parameters W/S3 → F3 | 50 | 50 | 22.0 | 33.0 | 5.55 (2.77) | 11.67 | 0.85 (0.85) | 6.54 (3.27) | 485.36 | 0.55 | 0.32"
    },
    {
     "material": "naoh",
     "value": 22,
     "unit": "wt%",
     "basis": "precursor-mass",
     "basisNote": "Table 3 \"wt.%\"; NaOH + Na2SiO3 equals AS/P × 100, and AS/P is alkali solution to precursor (powder) per the Table 3 footnote",
     "text": "Table 3 (Geopolymer binder compositions wt.%): Mix No. | Precursor Materials CBW | Precursor Materials MKW | Alkaline Solutions NaOH | Alkaline Solutions Na2SiO3 | Essential Molal Ratios SiO2/Al2O3(Si/Al) | Essential Molal Ratios H2O/Na2O | Essential Molal Ratios Na2O/Al2O3(Na/Al) | Essential Molal Ratios SiO2/Na2O(Si/Na) | Mix Design Parameters SSA1 | Mix Design Parameters AS/P2 | Mix Design Parameters W/S3 → F3 | 50 | 50 | 22.0 | 33.0 | 5.55 (2.77) | 11.67 | 0.85 (0.85) | 6.54 (3.27) | 485.36 | 0.55 | 0.32"
    },
    {
     "material": "ss",
     "value": 33,
     "unit": "wt%",
     "basis": "precursor-mass",
     "basisNote": "Table 3 \"wt.%\"; NaOH + Na2SiO3 equals AS/P × 100, and AS/P is alkali solution to precursor (powder) per the Table 3 footnote",
     "text": "Table 3 (Geopolymer binder compositions wt.%): Mix No. | Precursor Materials CBW | Precursor Materials MKW | Alkaline Solutions NaOH | Alkaline Solutions Na2SiO3 | Essential Molal Ratios SiO2/Al2O3(Si/Al) | Essential Molal Ratios H2O/Na2O | Essential Molal Ratios Na2O/Al2O3(Na/Al) | Essential Molal Ratios SiO2/Na2O(Si/Na) | Mix Design Parameters SSA1 | Mix Design Parameters AS/P2 | Mix Design Parameters W/S3 → F3 | 50 | 50 | 22.0 | 33.0 | 5.55 (2.77) | 11.67 | 0.85 (0.85) | 6.54 (3.27) | 485.36 | 0.55 | 0.32"
    }
   ],
   "parameters": [
    {
     "key": "SiO2/Al2O3",
     "value": 5.55,
     "text": "Table 3 (Geopolymer binder compositions wt.%): Mix No. | Precursor Materials CBW | Precursor Materials MKW | Alkaline Solutions NaOH | Alkaline Solutions Na2SiO3 | Essential Molal Ratios SiO2/Al2O3(Si/Al) | Essential Molal Ratios H2O/Na2O | Essential Molal Ratios Na2O/Al2O3(Na/Al) | Essential Molal Ratios SiO2/Na2O(Si/Na) | Mix Design Parameters SSA1 | Mix Design Parameters AS/P2 | Mix Design Parameters W/S3 → F3 | 50 | 50 | 22.0 | 33.0 | 5.55 (2.77) | 11.67 | 0.85 (0.85) | 6.54 (3.27) | 485.36 | 0.55 | 0.32"
    },
    {
     "key": "Si/Al",
     "value": 2.77,
     "text": "Table 3 (Geopolymer binder compositions wt.%): Mix No. | Precursor Materials CBW | Precursor Materials MKW | Alkaline Solutions NaOH | Alkaline Solutions Na2SiO3 | Essential Molal Ratios SiO2/Al2O3(Si/Al) | Essential Molal Ratios H2O/Na2O | Essential Molal Ratios Na2O/Al2O3(Na/Al) | Essential Molal Ratios SiO2/Na2O(Si/Na) | Mix Design Parameters SSA1 | Mix Design Parameters AS/P2 | Mix Design Parameters W/S3 → F3 | 50 | 50 | 22.0 | 33.0 | 5.55 (2.77) | 11.67 | 0.85 (0.85) | 6.54 (3.27) | 485.36 | 0.55 | 0.32"
    },
    {
     "key": "H2O/Na2O",
     "value": 11.67,
     "text": "Table 3 (Geopolymer binder compositions wt.%): Mix No. | Precursor Materials CBW | Precursor Materials MKW | Alkaline Solutions NaOH | Alkaline Solutions Na2SiO3 | Essential Molal Ratios SiO2/Al2O3(Si/Al) | Essential Molal Ratios H2O/Na2O | Essential Molal Ratios Na2O/Al2O3(Na/Al) | Essential Molal Ratios SiO2/Na2O(Si/Na) | Mix Design Parameters SSA1 | Mix Design Parameters AS/P2 | Mix Design Parameters W/S3 → F3 | 50 | 50 | 22.0 | 33.0 | 5.55 (2.77) | 11.67 | 0.85 (0.85) | 6.54 (3.27) | 485.36 | 0.55 | 0.32"
    },
    {
     "key": "Na2O/Al2O3",
     "value": 0.85,
     "text": "Table 3 (Geopolymer binder compositions wt.%): Mix No. | Precursor Materials CBW | Precursor Materials MKW | Alkaline Solutions NaOH | Alkaline Solutions Na2SiO3 | Essential Molal Ratios SiO2/Al2O3(Si/Al) | Essential Molal Ratios H2O/Na2O | Essential Molal Ratios Na2O/Al2O3(Na/Al) | Essential Molal Ratios SiO2/Na2O(Si/Na) | Mix Design Parameters SSA1 | Mix Design Parameters AS/P2 | Mix Design Parameters W/S3 → F3 | 50 | 50 | 22.0 | 33.0 | 5.55 (2.77) | 11.67 | 0.85 (0.85) | 6.54 (3.27) | 485.36 | 0.55 | 0.32"
    },
    {
     "key": "Na/Al",
     "value": 0.85,
     "text": "Table 3 (Geopolymer binder compositions wt.%): Mix No. | Precursor Materials CBW | Precursor Materials MKW | Alkaline Solutions NaOH | Alkaline Solutions Na2SiO3 | Essential Molal Ratios SiO2/Al2O3(Si/Al) | Essential Molal Ratios H2O/Na2O | Essential Molal Ratios Na2O/Al2O3(Na/Al) | Essential Molal Ratios SiO2/Na2O(Si/Na) | Mix Design Parameters SSA1 | Mix Design Parameters AS/P2 | Mix Design Parameters W/S3 → F3 | 50 | 50 | 22.0 | 33.0 | 5.55 (2.77) | 11.67 | 0.85 (0.85) | 6.54 (3.27) | 485.36 | 0.55 | 0.32"
    },
    {
     "key": "activator/precursor",
     "value": 0.55,
     "basisNote": "AS/P: alkaline solution to precursor",
     "text": "Table 3 (Geopolymer binder compositions wt.%): Mix No. | Precursor Materials CBW | Precursor Materials MKW | Alkaline Solutions NaOH | Alkaline Solutions Na2SiO3 | Essential Molal Ratios SiO2/Al2O3(Si/Al) | Essential Molal Ratios H2O/Na2O | Essential Molal Ratios Na2O/Al2O3(Na/Al) | Essential Molal Ratios SiO2/Na2O(Si/Na) | Mix Design Parameters SSA1 | Mix Design Parameters AS/P2 | Mix Design Parameters W/S3 → F3 | 50 | 50 | 22.0 | 33.0 | 5.55 (2.77) | 11.67 | 0.85 (0.85) | 6.54 (3.27) | 485.36 | 0.55 | 0.32"
    },
    {
     "key": "water/solids",
     "value": 0.32,
     "basisNote": "W/S",
     "text": "Table 3 (Geopolymer binder compositions wt.%): Mix No. | Precursor Materials CBW | Precursor Materials MKW | Alkaline Solutions NaOH | Alkaline Solutions Na2SiO3 | Essential Molal Ratios SiO2/Al2O3(Si/Al) | Essential Molal Ratios H2O/Na2O | Essential Molal Ratios Na2O/Al2O3(Na/Al) | Essential Molal Ratios SiO2/Na2O(Si/Na) | Mix Design Parameters SSA1 | Mix Design Parameters AS/P2 | Mix Design Parameters W/S3 → F3 | 50 | 50 | 22.0 | 33.0 | 5.55 (2.77) | 11.67 | 0.85 (0.85) | 6.54 (3.27) | 485.36 | 0.55 | 0.32"
    },
    {
     "key": "hydroxide-molarity",
     "value": 8,
     "text": "The NaOH solution (Figure 1c) was prepared by combining sodium hydroxide pellets (97% purity) with a specified volume of distilled water, yielding a solution concentration of 8 M."
    }
   ]
  },
  {
   "id": "F4",
   "control": false,
   "form": "paste",
   "cure": "c1",
   "quantities": [
    {
     "material": "cbw",
     "value": 25,
     "unit": "wt%",
     "basis": "precursor-mass",
     "text": "Table 3 (Geopolymer binder compositions wt.%): Mix No. | Precursor Materials CBW | Precursor Materials MKW | Alkaline Solutions NaOH | Alkaline Solutions Na2SiO3 | Essential Molal Ratios SiO2/Al2O3(Si/Al) | Essential Molal Ratios H2O/Na2O | Essential Molal Ratios Na2O/Al2O3(Na/Al) | Essential Molal Ratios SiO2/Na2O(Si/Na) | Mix Design Parameters SSA1 | Mix Design Parameters AS/P2 | Mix Design Parameters W/S3 → F4 | 25 | 75 | 28.0 | 42.0 | 4.54 (2.27) | 11.27 | 0.93 (0.93) | 4.88 (2.44) | 479.05 | 0.70 | 0.39"
    },
    {
     "material": "mkw",
     "value": 75,
     "unit": "wt%",
     "basis": "precursor-mass",
     "text": "Table 3 (Geopolymer binder compositions wt.%): Mix No. | Precursor Materials CBW | Precursor Materials MKW | Alkaline Solutions NaOH | Alkaline Solutions Na2SiO3 | Essential Molal Ratios SiO2/Al2O3(Si/Al) | Essential Molal Ratios H2O/Na2O | Essential Molal Ratios Na2O/Al2O3(Na/Al) | Essential Molal Ratios SiO2/Na2O(Si/Na) | Mix Design Parameters SSA1 | Mix Design Parameters AS/P2 | Mix Design Parameters W/S3 → F4 | 25 | 75 | 28.0 | 42.0 | 4.54 (2.27) | 11.27 | 0.93 (0.93) | 4.88 (2.44) | 479.05 | 0.70 | 0.39"
    },
    {
     "material": "naoh",
     "value": 28,
     "unit": "wt%",
     "basis": "precursor-mass",
     "basisNote": "Table 3 \"wt.%\"; NaOH + Na2SiO3 equals AS/P × 100, and AS/P is alkali solution to precursor (powder) per the Table 3 footnote",
     "text": "Table 3 (Geopolymer binder compositions wt.%): Mix No. | Precursor Materials CBW | Precursor Materials MKW | Alkaline Solutions NaOH | Alkaline Solutions Na2SiO3 | Essential Molal Ratios SiO2/Al2O3(Si/Al) | Essential Molal Ratios H2O/Na2O | Essential Molal Ratios Na2O/Al2O3(Na/Al) | Essential Molal Ratios SiO2/Na2O(Si/Na) | Mix Design Parameters SSA1 | Mix Design Parameters AS/P2 | Mix Design Parameters W/S3 → F4 | 25 | 75 | 28.0 | 42.0 | 4.54 (2.27) | 11.27 | 0.93 (0.93) | 4.88 (2.44) | 479.05 | 0.70 | 0.39"
    },
    {
     "material": "ss",
     "value": 42,
     "unit": "wt%",
     "basis": "precursor-mass",
     "basisNote": "Table 3 \"wt.%\"; NaOH + Na2SiO3 equals AS/P × 100, and AS/P is alkali solution to precursor (powder) per the Table 3 footnote",
     "text": "Table 3 (Geopolymer binder compositions wt.%): Mix No. | Precursor Materials CBW | Precursor Materials MKW | Alkaline Solutions NaOH | Alkaline Solutions Na2SiO3 | Essential Molal Ratios SiO2/Al2O3(Si/Al) | Essential Molal Ratios H2O/Na2O | Essential Molal Ratios Na2O/Al2O3(Na/Al) | Essential Molal Ratios SiO2/Na2O(Si/Na) | Mix Design Parameters SSA1 | Mix Design Parameters AS/P2 | Mix Design Parameters W/S3 → F4 | 25 | 75 | 28.0 | 42.0 | 4.54 (2.27) | 11.27 | 0.93 (0.93) | 4.88 (2.44) | 479.05 | 0.70 | 0.39"
    }
   ],
   "parameters": [
    {
     "key": "SiO2/Al2O3",
     "value": 4.54,
     "text": "Table 3 (Geopolymer binder compositions wt.%): Mix No. | Precursor Materials CBW | Precursor Materials MKW | Alkaline Solutions NaOH | Alkaline Solutions Na2SiO3 | Essential Molal Ratios SiO2/Al2O3(Si/Al) | Essential Molal Ratios H2O/Na2O | Essential Molal Ratios Na2O/Al2O3(Na/Al) | Essential Molal Ratios SiO2/Na2O(Si/Na) | Mix Design Parameters SSA1 | Mix Design Parameters AS/P2 | Mix Design Parameters W/S3 → F4 | 25 | 75 | 28.0 | 42.0 | 4.54 (2.27) | 11.27 | 0.93 (0.93) | 4.88 (2.44) | 479.05 | 0.70 | 0.39"
    },
    {
     "key": "Si/Al",
     "value": 2.27,
     "text": "Table 3 (Geopolymer binder compositions wt.%): Mix No. | Precursor Materials CBW | Precursor Materials MKW | Alkaline Solutions NaOH | Alkaline Solutions Na2SiO3 | Essential Molal Ratios SiO2/Al2O3(Si/Al) | Essential Molal Ratios H2O/Na2O | Essential Molal Ratios Na2O/Al2O3(Na/Al) | Essential Molal Ratios SiO2/Na2O(Si/Na) | Mix Design Parameters SSA1 | Mix Design Parameters AS/P2 | Mix Design Parameters W/S3 → F4 | 25 | 75 | 28.0 | 42.0 | 4.54 (2.27) | 11.27 | 0.93 (0.93) | 4.88 (2.44) | 479.05 | 0.70 | 0.39"
    },
    {
     "key": "H2O/Na2O",
     "value": 11.27,
     "text": "Table 3 (Geopolymer binder compositions wt.%): Mix No. | Precursor Materials CBW | Precursor Materials MKW | Alkaline Solutions NaOH | Alkaline Solutions Na2SiO3 | Essential Molal Ratios SiO2/Al2O3(Si/Al) | Essential Molal Ratios H2O/Na2O | Essential Molal Ratios Na2O/Al2O3(Na/Al) | Essential Molal Ratios SiO2/Na2O(Si/Na) | Mix Design Parameters SSA1 | Mix Design Parameters AS/P2 | Mix Design Parameters W/S3 → F4 | 25 | 75 | 28.0 | 42.0 | 4.54 (2.27) | 11.27 | 0.93 (0.93) | 4.88 (2.44) | 479.05 | 0.70 | 0.39"
    },
    {
     "key": "Na2O/Al2O3",
     "value": 0.93,
     "text": "Table 3 (Geopolymer binder compositions wt.%): Mix No. | Precursor Materials CBW | Precursor Materials MKW | Alkaline Solutions NaOH | Alkaline Solutions Na2SiO3 | Essential Molal Ratios SiO2/Al2O3(Si/Al) | Essential Molal Ratios H2O/Na2O | Essential Molal Ratios Na2O/Al2O3(Na/Al) | Essential Molal Ratios SiO2/Na2O(Si/Na) | Mix Design Parameters SSA1 | Mix Design Parameters AS/P2 | Mix Design Parameters W/S3 → F4 | 25 | 75 | 28.0 | 42.0 | 4.54 (2.27) | 11.27 | 0.93 (0.93) | 4.88 (2.44) | 479.05 | 0.70 | 0.39"
    },
    {
     "key": "Na/Al",
     "value": 0.93,
     "text": "Table 3 (Geopolymer binder compositions wt.%): Mix No. | Precursor Materials CBW | Precursor Materials MKW | Alkaline Solutions NaOH | Alkaline Solutions Na2SiO3 | Essential Molal Ratios SiO2/Al2O3(Si/Al) | Essential Molal Ratios H2O/Na2O | Essential Molal Ratios Na2O/Al2O3(Na/Al) | Essential Molal Ratios SiO2/Na2O(Si/Na) | Mix Design Parameters SSA1 | Mix Design Parameters AS/P2 | Mix Design Parameters W/S3 → F4 | 25 | 75 | 28.0 | 42.0 | 4.54 (2.27) | 11.27 | 0.93 (0.93) | 4.88 (2.44) | 479.05 | 0.70 | 0.39"
    },
    {
     "key": "activator/precursor",
     "value": 0.7,
     "basisNote": "AS/P: alkaline solution to precursor",
     "text": "Table 3 (Geopolymer binder compositions wt.%): Mix No. | Precursor Materials CBW | Precursor Materials MKW | Alkaline Solutions NaOH | Alkaline Solutions Na2SiO3 | Essential Molal Ratios SiO2/Al2O3(Si/Al) | Essential Molal Ratios H2O/Na2O | Essential Molal Ratios Na2O/Al2O3(Na/Al) | Essential Molal Ratios SiO2/Na2O(Si/Na) | Mix Design Parameters SSA1 | Mix Design Parameters AS/P2 | Mix Design Parameters W/S3 → F4 | 25 | 75 | 28.0 | 42.0 | 4.54 (2.27) | 11.27 | 0.93 (0.93) | 4.88 (2.44) | 479.05 | 0.70 | 0.39"
    },
    {
     "key": "water/solids",
     "value": 0.39,
     "basisNote": "W/S",
     "text": "Table 3 (Geopolymer binder compositions wt.%): Mix No. | Precursor Materials CBW | Precursor Materials MKW | Alkaline Solutions NaOH | Alkaline Solutions Na2SiO3 | Essential Molal Ratios SiO2/Al2O3(Si/Al) | Essential Molal Ratios H2O/Na2O | Essential Molal Ratios Na2O/Al2O3(Na/Al) | Essential Molal Ratios SiO2/Na2O(Si/Na) | Mix Design Parameters SSA1 | Mix Design Parameters AS/P2 | Mix Design Parameters W/S3 → F4 | 25 | 75 | 28.0 | 42.0 | 4.54 (2.27) | 11.27 | 0.93 (0.93) | 4.88 (2.44) | 479.05 | 0.70 | 0.39"
    },
    {
     "key": "hydroxide-molarity",
     "value": 8,
     "text": "The NaOH solution (Figure 1c) was prepared by combining sodium hydroxide pellets (97% purity) with a specified volume of distilled water, yielding a solution concentration of 8 M."
    }
   ]
  },
  {
   "id": "F5",
   "control": false,
   "form": "paste",
   "cure": "c1",
   "quantities": [
    {
     "material": "cbw",
     "value": 0,
     "unit": "wt%",
     "basis": "precursor-mass",
     "text": "Table 3 (Geopolymer binder compositions wt.%): Mix No. | Precursor Materials CBW | Precursor Materials MKW | Alkaline Solutions NaOH | Alkaline Solutions Na2SiO3 | Essential Molal Ratios SiO2/Al2O3(Si/Al) | Essential Molal Ratios H2O/Na2O | Essential Molal Ratios Na2O/Al2O3(Na/Al) | Essential Molal Ratios SiO2/Na2O(Si/Na) | Mix Design Parameters SSA1 | Mix Design Parameters AS/P2 | Mix Design Parameters W/S3 → F5 | 0 | 100 | 32.0 | 48.0 | 3.77 (1.89) | 10.76 | 0.95 (0.95) | 3.95 (1.98) | 472.75 | 0.80 | 0.43"
    },
    {
     "material": "mkw",
     "value": 100,
     "unit": "wt%",
     "basis": "precursor-mass",
     "text": "Table 3 (Geopolymer binder compositions wt.%): Mix No. | Precursor Materials CBW | Precursor Materials MKW | Alkaline Solutions NaOH | Alkaline Solutions Na2SiO3 | Essential Molal Ratios SiO2/Al2O3(Si/Al) | Essential Molal Ratios H2O/Na2O | Essential Molal Ratios Na2O/Al2O3(Na/Al) | Essential Molal Ratios SiO2/Na2O(Si/Na) | Mix Design Parameters SSA1 | Mix Design Parameters AS/P2 | Mix Design Parameters W/S3 → F5 | 0 | 100 | 32.0 | 48.0 | 3.77 (1.89) | 10.76 | 0.95 (0.95) | 3.95 (1.98) | 472.75 | 0.80 | 0.43"
    },
    {
     "material": "naoh",
     "value": 32,
     "unit": "wt%",
     "basis": "precursor-mass",
     "basisNote": "Table 3 \"wt.%\"; NaOH + Na2SiO3 equals AS/P × 100, and AS/P is alkali solution to precursor (powder) per the Table 3 footnote",
     "text": "Table 3 (Geopolymer binder compositions wt.%): Mix No. | Precursor Materials CBW | Precursor Materials MKW | Alkaline Solutions NaOH | Alkaline Solutions Na2SiO3 | Essential Molal Ratios SiO2/Al2O3(Si/Al) | Essential Molal Ratios H2O/Na2O | Essential Molal Ratios Na2O/Al2O3(Na/Al) | Essential Molal Ratios SiO2/Na2O(Si/Na) | Mix Design Parameters SSA1 | Mix Design Parameters AS/P2 | Mix Design Parameters W/S3 → F5 | 0 | 100 | 32.0 | 48.0 | 3.77 (1.89) | 10.76 | 0.95 (0.95) | 3.95 (1.98) | 472.75 | 0.80 | 0.43"
    },
    {
     "material": "ss",
     "value": 48,
     "unit": "wt%",
     "basis": "precursor-mass",
     "basisNote": "Table 3 \"wt.%\"; NaOH + Na2SiO3 equals AS/P × 100, and AS/P is alkali solution to precursor (powder) per the Table 3 footnote",
     "text": "Table 3 (Geopolymer binder compositions wt.%): Mix No. | Precursor Materials CBW | Precursor Materials MKW | Alkaline Solutions NaOH | Alkaline Solutions Na2SiO3 | Essential Molal Ratios SiO2/Al2O3(Si/Al) | Essential Molal Ratios H2O/Na2O | Essential Molal Ratios Na2O/Al2O3(Na/Al) | Essential Molal Ratios SiO2/Na2O(Si/Na) | Mix Design Parameters SSA1 | Mix Design Parameters AS/P2 | Mix Design Parameters W/S3 → F5 | 0 | 100 | 32.0 | 48.0 | 3.77 (1.89) | 10.76 | 0.95 (0.95) | 3.95 (1.98) | 472.75 | 0.80 | 0.43"
    }
   ],
   "parameters": [
    {
     "key": "SiO2/Al2O3",
     "value": 3.77,
     "text": "Table 3 (Geopolymer binder compositions wt.%): Mix No. | Precursor Materials CBW | Precursor Materials MKW | Alkaline Solutions NaOH | Alkaline Solutions Na2SiO3 | Essential Molal Ratios SiO2/Al2O3(Si/Al) | Essential Molal Ratios H2O/Na2O | Essential Molal Ratios Na2O/Al2O3(Na/Al) | Essential Molal Ratios SiO2/Na2O(Si/Na) | Mix Design Parameters SSA1 | Mix Design Parameters AS/P2 | Mix Design Parameters W/S3 → F5 | 0 | 100 | 32.0 | 48.0 | 3.77 (1.89) | 10.76 | 0.95 (0.95) | 3.95 (1.98) | 472.75 | 0.80 | 0.43"
    },
    {
     "key": "Si/Al",
     "value": 1.89,
     "text": "Table 3 (Geopolymer binder compositions wt.%): Mix No. | Precursor Materials CBW | Precursor Materials MKW | Alkaline Solutions NaOH | Alkaline Solutions Na2SiO3 | Essential Molal Ratios SiO2/Al2O3(Si/Al) | Essential Molal Ratios H2O/Na2O | Essential Molal Ratios Na2O/Al2O3(Na/Al) | Essential Molal Ratios SiO2/Na2O(Si/Na) | Mix Design Parameters SSA1 | Mix Design Parameters AS/P2 | Mix Design Parameters W/S3 → F5 | 0 | 100 | 32.0 | 48.0 | 3.77 (1.89) | 10.76 | 0.95 (0.95) | 3.95 (1.98) | 472.75 | 0.80 | 0.43"
    },
    {
     "key": "H2O/Na2O",
     "value": 10.76,
     "text": "Table 3 (Geopolymer binder compositions wt.%): Mix No. | Precursor Materials CBW | Precursor Materials MKW | Alkaline Solutions NaOH | Alkaline Solutions Na2SiO3 | Essential Molal Ratios SiO2/Al2O3(Si/Al) | Essential Molal Ratios H2O/Na2O | Essential Molal Ratios Na2O/Al2O3(Na/Al) | Essential Molal Ratios SiO2/Na2O(Si/Na) | Mix Design Parameters SSA1 | Mix Design Parameters AS/P2 | Mix Design Parameters W/S3 → F5 | 0 | 100 | 32.0 | 48.0 | 3.77 (1.89) | 10.76 | 0.95 (0.95) | 3.95 (1.98) | 472.75 | 0.80 | 0.43"
    },
    {
     "key": "Na2O/Al2O3",
     "value": 0.95,
     "text": "Table 3 (Geopolymer binder compositions wt.%): Mix No. | Precursor Materials CBW | Precursor Materials MKW | Alkaline Solutions NaOH | Alkaline Solutions Na2SiO3 | Essential Molal Ratios SiO2/Al2O3(Si/Al) | Essential Molal Ratios H2O/Na2O | Essential Molal Ratios Na2O/Al2O3(Na/Al) | Essential Molal Ratios SiO2/Na2O(Si/Na) | Mix Design Parameters SSA1 | Mix Design Parameters AS/P2 | Mix Design Parameters W/S3 → F5 | 0 | 100 | 32.0 | 48.0 | 3.77 (1.89) | 10.76 | 0.95 (0.95) | 3.95 (1.98) | 472.75 | 0.80 | 0.43"
    },
    {
     "key": "Na/Al",
     "value": 0.95,
     "text": "Table 3 (Geopolymer binder compositions wt.%): Mix No. | Precursor Materials CBW | Precursor Materials MKW | Alkaline Solutions NaOH | Alkaline Solutions Na2SiO3 | Essential Molal Ratios SiO2/Al2O3(Si/Al) | Essential Molal Ratios H2O/Na2O | Essential Molal Ratios Na2O/Al2O3(Na/Al) | Essential Molal Ratios SiO2/Na2O(Si/Na) | Mix Design Parameters SSA1 | Mix Design Parameters AS/P2 | Mix Design Parameters W/S3 → F5 | 0 | 100 | 32.0 | 48.0 | 3.77 (1.89) | 10.76 | 0.95 (0.95) | 3.95 (1.98) | 472.75 | 0.80 | 0.43"
    },
    {
     "key": "activator/precursor",
     "value": 0.8,
     "basisNote": "AS/P: alkaline solution to precursor",
     "text": "Table 3 (Geopolymer binder compositions wt.%): Mix No. | Precursor Materials CBW | Precursor Materials MKW | Alkaline Solutions NaOH | Alkaline Solutions Na2SiO3 | Essential Molal Ratios SiO2/Al2O3(Si/Al) | Essential Molal Ratios H2O/Na2O | Essential Molal Ratios Na2O/Al2O3(Na/Al) | Essential Molal Ratios SiO2/Na2O(Si/Na) | Mix Design Parameters SSA1 | Mix Design Parameters AS/P2 | Mix Design Parameters W/S3 → F5 | 0 | 100 | 32.0 | 48.0 | 3.77 (1.89) | 10.76 | 0.95 (0.95) | 3.95 (1.98) | 472.75 | 0.80 | 0.43"
    },
    {
     "key": "water/solids",
     "value": 0.43,
     "basisNote": "W/S",
     "text": "Table 3 (Geopolymer binder compositions wt.%): Mix No. | Precursor Materials CBW | Precursor Materials MKW | Alkaline Solutions NaOH | Alkaline Solutions Na2SiO3 | Essential Molal Ratios SiO2/Al2O3(Si/Al) | Essential Molal Ratios H2O/Na2O | Essential Molal Ratios Na2O/Al2O3(Na/Al) | Essential Molal Ratios SiO2/Na2O(Si/Na) | Mix Design Parameters SSA1 | Mix Design Parameters AS/P2 | Mix Design Parameters W/S3 → F5 | 0 | 100 | 32.0 | 48.0 | 3.77 (1.89) | 10.76 | 0.95 (0.95) | 3.95 (1.98) | 472.75 | 0.80 | 0.43"
    },
    {
     "key": "hydroxide-molarity",
     "value": 8,
     "text": "The NaOH solution (Figure 1c) was prepared by combining sodium hydroxide pellets (97% purity) with a specified volume of distilled water, yielding a solution concentration of 8 M."
    }
   ]
  }
 ],
 "cures": [
  {
   "id": "c1",
   "category": "heat",
   "temperatureC": 60,
   "duration": 24,
   "durationUnit": "h",
   "sealed": true,
   "humidityPercent": null,
   "text": "To mitigate moisture loss during the early stages of the curing process, the molds were coated with polypropylene film. Subsequent to specimen formation, the specimens of geopolymer binder were placed in an environmental setting at ambient temperature (20 ± 2 °C, 45% relative humidity) for a period of 24 h, allowing them to rest. After a rest period of 24 h, a furnace-curing regime was employed (60 °C for 24 h)."
  }
 ],
 "tests": [
  {
   "id": "rho",
   "property": "density",
   "unit": "kg/m3",
   "specimen": "fresh paste",
   "method": null
  },
  {
   "id": "ist",
   "property": "initial-setting-time",
   "unit": "min",
   "specimen": "paste",
   "method": "EN 196-3 Vicat"
  },
  {
   "id": "fst",
   "property": "final-setting-time",
   "unit": "min",
   "specimen": "paste",
   "method": "EN 196-3 Vicat"
  },
  {
   "id": "flow",
   "property": "flow",
   "unit": "mm",
   "specimen": "fresh paste",
   "method": "spread diameter"
  },
  {
   "id": "fc",
   "property": "compressive-strength",
   "unit": "MPa",
   "specimen": "40 mm cubes",
   "method": "EN 12390-3"
  },
  {
   "id": "ff",
   "property": "flexural-strength",
   "unit": "MPa",
   "specimen": "160 × 40 × 40 mm prisms",
   "method": "EN 12390-5"
  },
  {
   "id": "ml",
   "property": "mass-loss",
   "unit": "%",
   "specimen": "160 × 40 × 40 mm prisms",
   "method": "mass change during drying-shrinkage test"
  }
 ],
 "results": [
  {
   "mix": "F1",
   "test": "rho",
   "ageDays": null,
   "ageNote": "fresh paste",
   "value": 2031,
   "text": "Table 4 (Fresh-state geopolymer density, setting time and workability parameters): Mix No. | Fresh Paste Density, kg/m3 | Setting Time, min Initial | Setting Time, min Final | Spread Diameter, mm → F1 | 2031 | 150 | 205 | 180",
   "locator": "Table 4"
  },
  {
   "mix": "F1",
   "test": "ist",
   "ageDays": null,
   "ageNote": "fresh paste",
   "value": 150,
   "text": "Table 4 (Fresh-state geopolymer density, setting time and workability parameters): Mix No. | Fresh Paste Density, kg/m3 | Setting Time, min Initial | Setting Time, min Final | Spread Diameter, mm → F1 | 2031 | 150 | 205 | 180",
   "locator": "Table 4"
  },
  {
   "mix": "F1",
   "test": "fst",
   "ageDays": null,
   "ageNote": "fresh paste",
   "value": 205,
   "text": "Table 4 (Fresh-state geopolymer density, setting time and workability parameters): Mix No. | Fresh Paste Density, kg/m3 | Setting Time, min Initial | Setting Time, min Final | Spread Diameter, mm → F1 | 2031 | 150 | 205 | 180",
   "locator": "Table 4"
  },
  {
   "mix": "F1",
   "test": "flow",
   "ageDays": null,
   "ageNote": "fresh paste",
   "value": 180,
   "text": "Table 4 (Fresh-state geopolymer density, setting time and workability parameters): Mix No. | Fresh Paste Density, kg/m3 | Setting Time, min Initial | Setting Time, min Final | Spread Diameter, mm → F1 | 2031 | 150 | 205 | 180",
   "locator": "Table 4"
  },
  {
   "mix": "F2",
   "test": "rho",
   "ageDays": null,
   "ageNote": "fresh paste",
   "value": 1945,
   "text": "Table 4 (Fresh-state geopolymer density, setting time and workability parameters): Mix No. | Fresh Paste Density, kg/m3 | Setting Time, min Initial | Setting Time, min Final | Spread Diameter, mm → F2 | 1945 | 220 | 275 | 180",
   "locator": "Table 4"
  },
  {
   "mix": "F2",
   "test": "ist",
   "ageDays": null,
   "ageNote": "fresh paste",
   "value": 220,
   "text": "Table 4 (Fresh-state geopolymer density, setting time and workability parameters): Mix No. | Fresh Paste Density, kg/m3 | Setting Time, min Initial | Setting Time, min Final | Spread Diameter, mm → F2 | 1945 | 220 | 275 | 180",
   "locator": "Table 4"
  },
  {
   "mix": "F2",
   "test": "fst",
   "ageDays": null,
   "ageNote": "fresh paste",
   "value": 275,
   "text": "Table 4 (Fresh-state geopolymer density, setting time and workability parameters): Mix No. | Fresh Paste Density, kg/m3 | Setting Time, min Initial | Setting Time, min Final | Spread Diameter, mm → F2 | 1945 | 220 | 275 | 180",
   "locator": "Table 4"
  },
  {
   "mix": "F2",
   "test": "flow",
   "ageDays": null,
   "ageNote": "fresh paste",
   "value": 180,
   "text": "Table 4 (Fresh-state geopolymer density, setting time and workability parameters): Mix No. | Fresh Paste Density, kg/m3 | Setting Time, min Initial | Setting Time, min Final | Spread Diameter, mm → F2 | 1945 | 220 | 275 | 180",
   "locator": "Table 4"
  },
  {
   "mix": "F3",
   "test": "rho",
   "ageDays": null,
   "ageNote": "fresh paste",
   "value": 1875,
   "text": "Table 4 (Fresh-state geopolymer density, setting time and workability parameters): Mix No. | Fresh Paste Density, kg/m3 | Setting Time, min Initial | Setting Time, min Final | Spread Diameter, mm → F3 | 1875 | 290 | 345 | 185",
   "locator": "Table 4"
  },
  {
   "mix": "F3",
   "test": "ist",
   "ageDays": null,
   "ageNote": "fresh paste",
   "value": 290,
   "text": "Table 4 (Fresh-state geopolymer density, setting time and workability parameters): Mix No. | Fresh Paste Density, kg/m3 | Setting Time, min Initial | Setting Time, min Final | Spread Diameter, mm → F3 | 1875 | 290 | 345 | 185",
   "locator": "Table 4"
  },
  {
   "mix": "F3",
   "test": "fst",
   "ageDays": null,
   "ageNote": "fresh paste",
   "value": 345,
   "text": "Table 4 (Fresh-state geopolymer density, setting time and workability parameters): Mix No. | Fresh Paste Density, kg/m3 | Setting Time, min Initial | Setting Time, min Final | Spread Diameter, mm → F3 | 1875 | 290 | 345 | 185",
   "locator": "Table 4"
  },
  {
   "mix": "F3",
   "test": "flow",
   "ageDays": null,
   "ageNote": "fresh paste",
   "value": 185,
   "text": "Table 4 (Fresh-state geopolymer density, setting time and workability parameters): Mix No. | Fresh Paste Density, kg/m3 | Setting Time, min Initial | Setting Time, min Final | Spread Diameter, mm → F3 | 1875 | 290 | 345 | 185",
   "locator": "Table 4"
  },
  {
   "mix": "F4",
   "test": "rho",
   "ageDays": null,
   "ageNote": "fresh paste",
   "value": 1765,
   "text": "Table 4 (Fresh-state geopolymer density, setting time and workability parameters): Mix No. | Fresh Paste Density, kg/m3 | Setting Time, min Initial | Setting Time, min Final | Spread Diameter, mm → F4 | 1765 | 330 | 390 | 190",
   "locator": "Table 4"
  },
  {
   "mix": "F4",
   "test": "ist",
   "ageDays": null,
   "ageNote": "fresh paste",
   "value": 330,
   "text": "Table 4 (Fresh-state geopolymer density, setting time and workability parameters): Mix No. | Fresh Paste Density, kg/m3 | Setting Time, min Initial | Setting Time, min Final | Spread Diameter, mm → F4 | 1765 | 330 | 390 | 190",
   "locator": "Table 4"
  },
  {
   "mix": "F4",
   "test": "fst",
   "ageDays": null,
   "ageNote": "fresh paste",
   "value": 390,
   "text": "Table 4 (Fresh-state geopolymer density, setting time and workability parameters): Mix No. | Fresh Paste Density, kg/m3 | Setting Time, min Initial | Setting Time, min Final | Spread Diameter, mm → F4 | 1765 | 330 | 390 | 190",
   "locator": "Table 4"
  },
  {
   "mix": "F4",
   "test": "flow",
   "ageDays": null,
   "ageNote": "fresh paste",
   "value": 190,
   "text": "Table 4 (Fresh-state geopolymer density, setting time and workability parameters): Mix No. | Fresh Paste Density, kg/m3 | Setting Time, min Initial | Setting Time, min Final | Spread Diameter, mm → F4 | 1765 | 330 | 390 | 190",
   "locator": "Table 4"
  },
  {
   "mix": "F5",
   "test": "rho",
   "ageDays": null,
   "ageNote": "fresh paste",
   "value": 1694,
   "text": "Table 4 (Fresh-state geopolymer density, setting time and workability parameters): Mix No. | Fresh Paste Density, kg/m3 | Setting Time, min Initial | Setting Time, min Final | Spread Diameter, mm → F5 | 1694 | 540 | 600 | 190",
   "locator": "Table 4"
  },
  {
   "mix": "F5",
   "test": "ist",
   "ageDays": null,
   "ageNote": "fresh paste",
   "value": 540,
   "text": "Table 4 (Fresh-state geopolymer density, setting time and workability parameters): Mix No. | Fresh Paste Density, kg/m3 | Setting Time, min Initial | Setting Time, min Final | Spread Diameter, mm → F5 | 1694 | 540 | 600 | 190",
   "locator": "Table 4"
  },
  {
   "mix": "F5",
   "test": "fst",
   "ageDays": null,
   "ageNote": "fresh paste",
   "value": 600,
   "text": "Table 4 (Fresh-state geopolymer density, setting time and workability parameters): Mix No. | Fresh Paste Density, kg/m3 | Setting Time, min Initial | Setting Time, min Final | Spread Diameter, mm → F5 | 1694 | 540 | 600 | 190",
   "locator": "Table 4"
  },
  {
   "mix": "F5",
   "test": "flow",
   "ageDays": null,
   "ageNote": "fresh paste",
   "value": 190,
   "text": "Table 4 (Fresh-state geopolymer density, setting time and workability parameters): Mix No. | Fresh Paste Density, kg/m3 | Setting Time, min Initial | Setting Time, min Final | Spread Diameter, mm → F5 | 1694 | 540 | 600 | 190",
   "locator": "Table 4"
  },
  {
   "mix": "F1",
   "test": "fc",
   "ageDays": 7,
   "value": 26.8,
   "text": "The reference specimens (F1) were composed of 100% CBW, and their compressive strength was found to be 26.8 and 32.6 MPa after 7 and 28 days, respectively.",
   "locator": "§3 / Figure 7b"
  },
  {
   "mix": "F1",
   "test": "fc",
   "ageDays": 28,
   "value": 32.6,
   "text": "The reference specimens (F1) were composed of 100% CBW, and their compressive strength was found to be 26.8 and 32.6 MPa after 7 and 28 days, respectively.",
   "locator": "§3 / Figure 7b"
  },
  {
   "mix": "F5",
   "test": "ff",
   "ageDays": 28,
   "value": 1.38,
   "text": "the lowest recorded strength of 1.38 MPa occurring after 28 days in the composition (F5) containing 100% metakaolin waste precursor",
   "locator": "§3 / Figure 7d"
  },
  {
   "mix": "F1",
   "test": "ml",
   "ageDays": 90,
   "condition": "During the execution of the free-drying shrinkage evaluation",
   "value": 8.7,
   "text": "The mass change after 90 days for the F1 reference composition specimens was the lowest (8.7%)",
   "locator": "§3 / Figure 10"
  }
 ],
 "findings": [
  {
   "goal": "Lowest thermal shrinkage and mass loss after heating",
   "mix": "F1",
   "text": "It was found that the composition (F1), comprising solely ceramic brick waste precursor, yielded the most efficacious performance, characterized by the lowest thermal shrinkage."
  }
 ],
 "notes": [],
 "gaps": [
  "Table quotes follow the standard form. Oxide ratios with element ratios in brackets (e.g. \"9.79 (4.89)\") are split into SiO2/Al2O3 and Si/Al, and Na2O/Al2O3 and Na/Al. SSA (specific surface area) and Si/Na are not transcribed.",
  "Activator doses are printed as \"wt.%\"; their sum equals AS/P × 100 for every mix, so they are read as % of precursor mass (noted per value). The silicate stock modulus is 3.0; NaOH is 8 M.",
  "Compressive strength of F2–F5, flexural strength of F1–F4, drying shrinkage, softening coefficients and residual strengths after 200–800 °C are only in Figures 7–13; F2–F5 mass change is given only as a range (11.1–17.0%).",
  "Second review (2 Nov 2026): 0 value errors; see the batch audit."
 ]
}
