Repository: yitzhach/geopolymer

# Geopolymer Platform

A connected knowledge, materials, formulation and commerce platform.
**Learn → Formulate → Buy → Test → Ask → Share**

## Current prototype

Responsive homepage; material, research, formulation and product indexes/details;
beginner and expanded educator pathways; Artists & Artisans page and store collection;
unified search with type filters; a batch mass scaler.
The catalog contains proposed products only. No checkout, inventory or live services.

Start with [HANDOFF.md](HANDOFF.md), then [BUILD_PLAN.md](BUILD_PLAN.md).
GitHub is the working source of truth. The full business direction and public MVP

File: research/mix-sheets/cao-onepart-negative-control.json
{
 "format": "mix-sheet-v1",
 "guideId": "cao-onepart-negative-control",
 "doi": "10.3390/molecules31173132",
 "basis": "source-text",
 "sourceUrl": "https://pmc.ncbi.nlm.nih.gov/articles/PMC13567060/",
 "accessed": "2026-11-02",
 "audit": "research/batches/source-text-batch4-2026-11-02.json",
 "scope": "All five Table 2 one-part pastes (0–10 g CaO replacing cementitious material in a 100 g batch) with exact masses and liquid/solid ratios, and the compressive strengths stated in the text for GEO-1, GEO-3, GEO-4 and GEO-5.",
 "made": "2026-11-02",
 "madeBy": "AI transcription · mix-sheet skill v1 (source-text pilot)",
 "materials": [
  {
   "id": "sa",
   "family": "sodium-silicate-solid",
   "role": "activator",
   "name": "solid alkali activator",
   "aliases": [
    "Solid Activator"
   ],
   "detail": "Sodium hydroxide and quartz powder were uniformly mixed in a mass ratio of 1:1, ground in a planetary ball mill (YXQM-2L, MITR, Changsha, China) at 500 rpm for 10 min, and then transferred to a muffle furnace (KSL-1200X, Kejing, Hefei, China) for calcination at 650 °C for 4 h."
  },
  {
   "id": "mk",
   "family": "metakaolin",
   "role": "precursor",
   "name": "Metakaolin",
   "detail": "The metakaolin was obtained by calcining kaolin at 700 °C for 12 h in a muffle furnace."
  },
  {
   "id": "sf",
   "family": "silica-fume",
   "role": "precursor",
   "name": "Silica Fume"
  },
  {
   "id": "cao",
   "family": "calcium-hydroxide",
   "role": "additive",
   "name": "CaO",
   "aliases": [
    "calcium oxide"
   ],
   "detail": "calcium oxide (≥97% purity)"
  }
 ],
 "mixes": [
  {
   "id": "GEO-1",
   "control": true,
   "form": "paste",
   "cure": "c1",
   "quantities": [
    {
     "material": "sa",
     "value": 20,
     "unit": "g",
     "basis": "batch",
     "text": "Table 2 (Mixture formulations for geopolymer preparation): Sample | Solid Activator/g | Metakaolin/g | Silica Fume/g | CaO/g | Liquid/Solid Ratio → GEO-1 | 20.00 | 51.59 | 28.41 | 0.00 | 0.400"
    },
    {
     "material": "mk",
     "value": 51.59,
     "unit": "g",
     "basis": "batch",
     "text": "Table 2 (Mixture formulations for geopolymer preparation): Sample | Solid Activator/g | Metakaolin/g | Silica Fume/g | CaO/g | Liquid/Solid Ratio → GEO-1 | 20.00 | 51.59 | 28.41 | 0.00 | 0.400"
    },
    {
     "material": "sf",
     "value": 28.41,
     "unit": "g",
     "basis": "batch",
     "text": "Table 2 (Mixture formulations for geopolymer preparation): Sample | Solid Activator/g | Metakaolin/g | Silica Fume/g | CaO/g | Liquid/Solid Ratio → GEO-1 | 20.00 | 51.59 | 28.41 | 0.00 | 0.400"
    },
    {
     "material": "cao",
     "value": 0,
     "unit": "g",
     "basis": "batch",
     "text": "Table 2 (Mixture formulations for geopolymer preparation): Sample | Solid Activator/g | Metakaolin/g | Silica Fume/g | CaO/g | Liquid/Solid Ratio → GEO-1 | 20.00 | 51.59 | 28.41 | 0.00 | 0.400"
    }
   ],
   "parameters": [
    {
     "key": "liquid/solid",
     "value": 0.4,
     "basisNote": "deionized water to total solids, as printed",
     "text": "Table 2 (Mixture formulations for geopolymer preparation): Sample | Solid Activator/g | Metakaolin/g | Silica Fume/g | CaO/g | Liquid/Solid Ratio → GEO-1 | 20.00 | 51.59 | 28.41 | 0.00 | 0.400"
    }
   ]
  },
  {
   "id": "GEO-2",
   "control": false,
   "form": "paste",
   "cure": "c1",
   "quantities": [
    {
     "material": "sa",
     "value": 19.5,
     "unit": "g",
     "basis": "batch",
     "text": "Table 2 (Mixture formulations for geopolymer preparation): Sample | Solid Activator/g | Metakaolin/g | Silica Fume/g | CaO/g | Liquid/Solid Ratio → GEO-2 | 19.50 | 50.30 | 27.70 | 2.50 | 0.425"
    },
    {
     "material": "mk",
     "value": 50.3,
     "unit": "g",
     "basis": "batch",
     "text": "Table 2 (Mixture formulations for geopolymer preparation): Sample | Solid Activator/g | Metakaolin/g | Silica Fume/g | CaO/g | Liquid/Solid Ratio → GEO-2 | 19.50 | 50.30 | 27.70 | 2.50 | 0.425"
    },
    {
     "material": "sf",
     "value": 27.7,
     "unit": "g",
     "basis": "batch",
     "text": "Table 2 (Mixture formulations for geopolymer preparation): Sample | Solid Activator/g | Metakaolin/g | Silica Fume/g | CaO/g | Liquid/Solid Ratio → GEO-2 | 19.50 | 50.30 | 27.70 | 2.50 | 0.425"
    },
    {
     "material": "cao",
     "value": 2.5,
     "unit": "g",
     "basis": "batch",
     "text": "Table 2 (Mixture formulations for geopolymer preparation): Sample | Solid Activator/g | Metakaolin/g | Silica Fume/g | CaO/g | Liquid/Solid Ratio → GEO-2 | 19.50 | 50.30 | 27.70 | 2.50 | 0.425"
    }
   ],
   "parameters": [
    {
     "key": "liquid/solid",
     "value": 0.425,
     "basisNote": "deionized water to total solids, as printed",
     "text": "Table 2 (Mixture formulations for geopolymer preparation): Sample | Solid Activator/g | Metakaolin/g | Silica Fume/g | CaO/g | Liquid/Solid Ratio → GEO-2 | 19.50 | 50.30 | 27.70 | 2.50 | 0.425"
    }
   ]
  },
  {
   "id": "GEO-3",
   "control": false,
   "form": "paste",
   "cure": "c1",
   "quantities": [
    {
     "material": "sa",
     "value": 19,
     "unit": "g",
     "basis": "batch",
     "text": "Table 2 (Mixture formulations for geopolymer preparation): Sample | Solid Activator/g | Metakaolin/g | Silica Fume/g | CaO/g | Liquid/Solid Ratio → GEO-3 | 19.00 | 49.01 | 26.99 | 5.00 | 0.450"
    },
    {
     "material": "mk",
     "value": 49.01,
     "unit": "g",
     "basis": "batch",
     "text": "Table 2 (Mixture formulations for geopolymer preparation): Sample | Solid Activator/g | Metakaolin/g | Silica Fume/g | CaO/g | Liquid/Solid Ratio → GEO-3 | 19.00 | 49.01 | 26.99 | 5.00 | 0.450"
    },
    {
     "material": "sf",
     "value": 26.99,
     "unit": "g",
     "basis": "batch",
     "text": "Table 2 (Mixture formulations for geopolymer preparation): Sample | Solid Activator/g | Metakaolin/g | Silica Fume/g | CaO/g | Liquid/Solid Ratio → GEO-3 | 19.00 | 49.01 | 26.99 | 5.00 | 0.450"
    },
    {
     "material": "cao",
     "value": 5,
     "unit": "g",
     "basis": "batch",
     "text": "Table 2 (Mixture formulations for geopolymer preparation): Sample | Solid Activator/g | Metakaolin/g | Silica Fume/g | CaO/g | Liquid/Solid Ratio → GEO-3 | 19.00 | 49.01 | 26.99 | 5.00 | 0.450"
    }
   ],
   "parameters": [
    {
     "key": "liquid/solid",
     "value": 0.45,
     "basisNote": "deionized water to total solids, as printed",
     "text": "Table 2 (Mixture formulations for geopolymer preparation): Sample | Solid Activator/g | Metakaolin/g | Silica Fume/g | CaO/g | Liquid/Solid Ratio → GEO-3 | 19.00 | 49.01 | 26.99 | 5.00 | 0.450"
    }
   ]
  },
  {
   "id": "GEO-4",
   "control": false,
   "form": "paste",
   "cure": "c1",
   "quantities": [
    {
     "material": "sa",
     "value": 18.5,
     "unit": "g",
     "basis": "batch",
     "text": "Table 2 (Mixture formulations for geopolymer preparation): Sample | Solid Activator/g | Metakaolin/g | Silica Fume/g | CaO/g | Liquid/Solid Ratio → GEO-4 | 18.50 | 47.72 | 26.28 | 7.50 | 0.475"
    },
    {
     "material": "mk",
     "value": 47.72,
     "unit": "g",
     "basis": "batch",
     "text": "Table 2 (Mixture formulations for geopolymer preparation): Sample | Solid Activator/g | Metakaolin/g | Silica Fume/g | CaO/g | Liquid/Solid Ratio → GEO-4 | 18.50 | 47.72 | 26.28 | 7.50 | 0.475"
    },
    {
     "material": "sf",
     "value": 26.28,
     "unit": "g",
     "basis": "batch",
     "text": "Table 2 (Mixture formulations for geopolymer preparation): Sample | Solid Activator/g | Metakaolin/g | Silica Fume/g | CaO/g | Liquid/Solid Ratio → GEO-4 | 18.50 | 47.72 | 26.28 | 7.50 | 0.475"
    },
    {
     "material": "cao",
     "value": 7.5,
     "unit": "g",
     "basis": "batch",
     "text": "Table 2 (Mixture formulations for geopolymer preparation): Sample | Solid Activator/g | Metakaolin/g | Silica Fume/g | CaO/g | Liquid/Solid Ratio → GEO-4 | 18.50 | 47.72 | 26.28 | 7.50 | 0.475"
    }
   ],
   "parameters": [
    {
     "key": "liquid/solid",
     "value": 0.475,
     "basisNote": "deionized water to total solids, as printed",
     "text": "Table 2 (Mixture formulations for geopolymer preparation): Sample | Solid Activator/g | Metakaolin/g | Silica Fume/g | CaO/g | Liquid/Solid Ratio → GEO-4 | 18.50 | 47.72 | 26.28 | 7.50 | 0.475"
    }
   ]
  },
  {
   "id": "GEO-5",
   "control": false,
   "form": "paste",
   "cure": "c1",
   "quantities": [
    {
     "material": "sa",
     "value": 18,
     "unit": "g",
     "basis": "batch",
     "text": "Table 2 (Mixture formulations for geopolymer preparation): Sample | Solid Activator/g | Metakaolin/g | Silica Fume/g | CaO/g | Liquid/Solid Ratio → GEO-5 | 18.00 | 46.43 | 25.57 | 10.00 | 0.500"
    },
    {
     "material": "mk",
     "value": 46.43,
     "unit": "g",
     "basis": "batch",
     "text": "Table 2 (Mixture formulations for geopolymer preparation): Sample | Solid Activator/g | Metakaolin/g | Silica Fume/g | CaO/g | Liquid/Solid Ratio → GEO-5 | 18.00 | 46.43 | 25.57 | 10.00 | 0.500"
    },
    {
     "material": "sf",
     "value": 25.57,
     "unit": "g",
     "basis": "batch",
     "text": "Table 2 (Mixture formulations for geopolymer preparation): Sample | Solid Activator/g | Metakaolin/g | Silica Fume/g | CaO/g | Liquid/Solid Ratio → GEO-5 | 18.00 | 46.43 | 25.57 | 10.00 | 0.500"
    },
    {
     "material": "cao",
     "value": 10,
     "unit": "g",
     "basis": "batch",
     "text": "Table 2 (Mixture formulations for geopolymer preparation): Sample | Solid Activator/g | Metakaolin/g | Silica Fume/g | CaO/g | Liquid/Solid Ratio → GEO-5 | 18.00 | 46.43 | 25.57 | 10.00 | 0.500"
    }
   ],
   "parameters": [
    {
     "key": "liquid/solid",
     "value": 0.5,
     "basisNote": "deionized water to total solids, as printed",
     "text": "Table 2 (Mixture formulations for geopolymer preparation): Sample | Solid Activator/g | Metakaolin/g | Silica Fume/g | CaO/g | Liquid/Solid Ratio → GEO-5 | 18.00 | 46.43 | 25.57 | 10.00 | 0.500"
    }
   ]
  }
 ],
 "cures": [
  {
   "id": "c1",
   "category": "ambient",
   "temperatureC": null,
   "duration": 24,
   "durationUnit": "h",
   "sealed": true,
   "humidityPercent": null,
   "text": "The samples were demolded after sealed curing for 24 h at room temperature and continued to be cured under the same conditions until the ages of 3, 7 and 28 d for mechanical property tests and microstructural characterizations, respectively."
  }
 ],
 "tests": [
  {
   "id": "fc",
   "property": "compressive-strength",
   "unit": "MPa",
   "specimen": "40 mm × 40 mm × 40 mm cubes",
   "method": "CSS-55500 universal testing machine"
  }
 ],
 "results": [
  {
   "mix": "GEO-1",
   "test": "fc",
   "ageDays": 3,
   "value": 34,
   "text": "The CaO-free sample (GEO-1) achieved the highest compressive strengths of approximately 34, 45, and 56 MPa at 3, 7, and 28 days, respectively.",
   "locator": "§2.1 / Figure 1",
   "qualifier": "approximately"
  },
  {
   "mix": "GEO-1",
   "test": "fc",
   "ageDays": 7,
   "value": 45,
   "text": "The CaO-free sample (GEO-1) achieved the highest compressive strengths of approximately 34, 45, and 56 MPa at 3, 7, and 28 days, respectively.",
   "locator": "§2.1 / Figure 1",
   "qualifier": "approximately"
  },
  {
   "mix": "GEO-1",
   "test": "fc",
   "ageDays": 28,
   "value": 56,
   "text": "The CaO-free sample (GEO-1) achieved the highest compressive strengths of approximately 34, 45, and 56 MPa at 3, 7, and 28 days, respectively.",
   "locator": "§2.1 / Figure 1",
   "qualifier": "approximately"
  },
  {
   "mix": "GEO-3",
   "test": "fc",
   "ageDays": 3,
   "value": 8,
   "text": "When the CaO dosage reached 5% (GEO-3), the strength reached its minimum at all curing ages, falling to approximately 8, 13, and 17 MPa.",
   "locator": "§2.1 / Figure 1",
   "qualifier": "approximately",
   "ageText": "Figure 1 depicts the evolution of compressive strength for metakaolin-based one-part geopolymers with varying CaO dosages after curing for 3, 7 and 28 d."
  },
  {
   "mix": "GEO-3",
   "test": "fc",
   "ageDays": 7,
   "value": 13,
   "text": "When the CaO dosage reached 5% (GEO-3), the strength reached its minimum at all curing ages, falling to approximately 8, 13, and 17 MPa.",
   "locator": "§2.1 / Figure 1",
   "qualifier": "approximately",
   "ageText": "Figure 1 depicts the evolution of compressive strength for metakaolin-based one-part geopolymers with varying CaO dosages after curing for 3, 7 and 28 d."
  },
  {
   "mix": "GEO-3",
   "test": "fc",
   "ageDays": 28,
   "value": 17,
   "text": "When the CaO dosage reached 5% (GEO-3), the strength reached its minimum at all curing ages, falling to approximately 8, 13, and 17 MPa.",
   "locator": "§2.1 / Figure 1",
   "qualifier": "approximately",
   "ageText": "Figure 1 depicts the evolution of compressive strength for metakaolin-based one-part geopolymers with varying CaO dosages after curing for 3, 7 and 28 d."
  },
  {
   "mix": "GEO-4",
   "test": "fc",
   "ageDays": 28,
   "value": 31.3,
   "text": "A noticeable strength increase was observed when the CaO dosage was further elevated to 7.5% (GEO-4), with its 28 d compressive strength rebounding to 31.3 MPa.",
   "locator": "§2.1 / Figure 1"
  },
  {
   "mix": "GEO-5",
   "test": "fc",
   "ageDays": 28,
   "value": 23.2,
   "text": "As the CaO dosage reached 10% (GEO-5), the compressive strength exhibited a minor secondary decrease to 23.2 MPa.",
   "locator": "§2.1 / Figure 1",
   "ageText": "A noticeable strength increase was observed when the CaO dosage was further elevated to 7.5% (GEO-4), with its 28 d compressive strength rebounding to 31.3 MPa."
  }
 ],
 "findings": [
  {
   "goal": "Highest compressive strength",
   "mix": "GEO-1",
   "text": "The CaO-free sample (GEO-1) achieved the highest compressive strengths of approximately 34, 45, and 56 MPa at 3, 7, and 28 days, respectively."
  }
 ],
 "notes": [
  {
   "mix": "GEO-3",
   "kind": "failure",
   "text": "When the CaO dosage reached 5% (GEO-3), the strength reached its minimum at all curing ages, falling to approximately 8, 13, and 17 MPa."
  }
 ],
 "gaps": [
  "Table quotes follow the standard form. CaO replaces the cementitious materials by equal mass in a fixed 100 g batch; water (as liquid/solid) rises with CaO.",
  "Source conflict kept visible: §4 says every CaO sample had 28-day strength below 25 MPa, but §2.1 gives GEO-4 31.3 MPa. GEO-1 28-day strength is \"approximately 56 MPa\" in §2.1 (recorded) and 56.6 MPa in §4 and the abstract. GEO-5's sentence directly follows the GEO-4 28-day sentence and gives no age of its own; 28 d is read from that sequence.",
  "GEO-2 strengths, and all other ages for GEO-4/GEO-5, are only in Figure 1. Nitrogen-adsorption data (Table 1) are not mix-table properties.",
  "Second review pending; see the batch audit."
 ]
}

File: research/mix-sheets/carbonated-fa-slag-gel-products.json
{
 "format": "mix-sheet-v1",
 "guideId": "carbonated-fa-slag-gel-products",
 "doi": "10.3390/ma17071491",
 "basis": "source-text",
 "sourceUrl": "https://pmc.ncbi.nlm.nih.gov/articles/PMC11012618/",
 "accessed": "2026-11-02",
 "audit": "research/batches/source-text-pilot-2026-10-26.json",
 "scope": "All six Table 2 specimen IDs: three FA:GGBS pastes (100:0, 70:30, 0:100), each as a sealed non-carbonated (N-) and an accelerated-carbonation (C-) arm. The paper reports XRD/SEM-EDS phase data only; there are no mechanical or physical results to transcribe.",
 "made": "2026-10-26",
 "madeBy": "AI transcription · mix-sheet skill v1 (source-text pilot)",
 "materials": [
  {
   "id": "fa",
   "family": "fly-ash",
   "role": "precursor",
   "name": "Low-lime coal fly ash",
   "aliases": [
    "FA"
   ],
   "detail": "The FA and GGBS meet the JIS class II (>250 m2/kg, Blaine) and the JIS grade 4000, respectively."
  },
  {
   "id": "ggbs",
   "family": "slag",
   "role": "precursor",
   "name": "ground granulate blast-furnace slag",
   "aliases": [
    "GGBS"
   ]
  },
  {
   "id": "ds",
   "family": "sodium-silicate-solution",
   "role": "activator",
   "name": "sodium disilicate",
   "detail": "S/N 2.1 in molar, and density 1.27 kg/dm3 for the former, and 10 mole/L, and 1.33 kg/dm3 for the latter, respectively."
  },
  {
   "id": "naoh",
   "family": "sodium-hydroxide",
   "role": "activator",
   "name": "caustic soda",
   "detail": "S/N 2.1 in molar, and density 1.27 kg/dm3 for the former, and 10 mole/L, and 1.33 kg/dm3 for the latter, respectively."
  }
 ],
 "mixes": [
  {
   "id": "N-0",
   "control": true,
   "form": "paste",
   "cure": "cn",
   "quantities": [
    {
     "material": "fa",
     "value": 100,
     "unit": "part",
     "basis": "mass-parts",
     "text": "Table 2 (Mix proportions of GP pastes, carbonation method and specimen ID): No. | FA: GGBS (Mass Ratio) | Non-Carbonation | AcceleratedCarbonation | GP-Liquor/Filler Ratio(by Mass) → 1. | 100:0 | N-0 | C-0 | 0.5"
    },
    {
     "material": "ggbs",
     "value": 0,
     "unit": "part",
     "basis": "mass-parts",
     "text": "Table 2 (Mix proportions of GP pastes, carbonation method and specimen ID): No. | FA: GGBS (Mass Ratio) | Non-Carbonation | AcceleratedCarbonation | GP-Liquor/Filler Ratio(by Mass) → 1. | 100:0 | N-0 | C-0 | 0.5"
    },
    {
     "material": "ds",
     "value": null,
     "missing": "GP-liquor is dosed as one solution (0.5 of filler mass); stock volumes per batch are not given",
     "text": "stock solutions of sodium disilicate and caustic soda were firstly prepared from commercially available sodium disilicate and caustic soda solutions by diluting with deionized water"
    },
    {
     "material": "naoh",
     "value": null,
     "missing": "GP-liquor is dosed as one solution (0.5 of filler mass); stock volumes per batch are not given",
     "text": "stock solutions of sodium disilicate and caustic soda were firstly prepared from commercially available sodium disilicate and caustic soda solutions by diluting with deionized water"
    }
   ],
   "parameters": [
    {
     "key": "liquid/solid",
     "value": 0.5,
     "text": "Table 2 (Mix proportions of GP pastes, carbonation method and specimen ID): No. | FA: GGBS (Mass Ratio) | Non-Carbonation | AcceleratedCarbonation | GP-Liquor/Filler Ratio(by Mass) → 1. | 100:0 | N-0 | C-0 | 0.5"
    },
    {
     "key": "activator-modulus",
     "value": 1.1,
     "text": "Then, an alkali-activator solution, hereafter called GP-liquor, was prepared by mixing both solutions in a 3:1 by volume ratio, the characteristics of which are as follows: density 1.31 kg/dm3 and concentration 26.3% by mass with S/N 1.1 in molar."
    },
    {
     "key": "silicate/hydroxide",
     "value": 3,
     "basisNote": "by volume, not mass",
     "text": "Then, an alkali-activator solution, hereafter called GP-liquor, was prepared by mixing both solutions in a 3:1 by volume ratio, the characteristics of which are as follows: density 1.31 kg/dm3 and concentration 26.3% by mass with S/N 1.1 in molar."
    },
    {
     "key": "hydroxide-molarity",
     "value": 10,
     "text": "S/N 2.1 in molar, and density 1.27 kg/dm3 for the former, and 10 mole/L, and 1.33 kg/dm3 for the latter, respectively."
    }
   ]
  },
  {
   "id": "C-0",
   "control": false,
   "form": "paste",
   "cure": "cc",
   "quantities": [
    {
     "material": "fa",
     "value": 100,
     "unit": "part",
     "basis": "mass-parts",
     "text": "Table 2 (Mix proportions of GP pastes, carbonation method and specimen ID): No. | FA: GGBS (Mass Ratio) | Non-Carbonation | AcceleratedCarbonation | GP-Liquor/Filler Ratio(by Mass) → 1. | 100:0 | N-0 | C-0 | 0.5"
    },
    {
     "material": "ggbs",
     "value": 0,
     "unit": "part",
     "basis": "mass-parts",
     "text": "Table 2 (Mix proportions of GP pastes, carbonation method and specimen ID): No. | FA: GGBS (Mass Ratio) | Non-Carbonation | AcceleratedCarbonation | GP-Liquor/Filler Ratio(by Mass) → 1. | 100:0 | N-0 | C-0 | 0.5"
    },
    {
     "material": "ds",
     "value": null,
     "missing": "GP-liquor is dosed as one solution (0.5 of filler mass); stock volumes per batch are not given",
     "text": "stock solutions of sodium disilicate and caustic soda were firstly prepared from commercially available sodium disilicate and caustic soda solutions by diluting with deionized water"
    },
    {
     "material": "naoh",
     "value": null,
     "missing": "GP-liquor is dosed as one solution (0.5 of filler mass); stock volumes per batch are not given",
     "text": "stock solutions of sodium disilicate and caustic soda were firstly prepared from commercially available sodium disilicate and caustic soda solutions by diluting with deionized water"
    }
   ],
   "parameters": [
    {
     "key": "liquid/solid",
     "value": 0.5,
     "text": "Table 2 (Mix proportions of GP pastes, carbonation method and specimen ID): No. | FA: GGBS (Mass Ratio) | Non-Carbonation | AcceleratedCarbonation | GP-Liquor/Filler Ratio(by Mass) → 1. | 100:0 | N-0 | C-0 | 0.5"
    },
    {
     "key": "activator-modulus",
     "value": 1.1,
     "text": "Then, an alkali-activator solution, hereafter called GP-liquor, was prepared by mixing both solutions in a 3:1 by volume ratio, the characteristics of which are as follows: density 1.31 kg/dm3 and concentration 26.3% by mass with S/N 1.1 in molar."
    },
    {
     "key": "silicate/hydroxide",
     "value": 3,
     "basisNote": "by volume, not mass",
     "text": "Then, an alkali-activator solution, hereafter called GP-liquor, was prepared by mixing both solutions in a 3:1 by volume ratio, the characteristics of which are as follows: density 1.31 kg/dm3 and concentration 26.3% by mass with S/N 1.1 in molar."
    },
    {
     "key": "hydroxide-molarity",
     "value": 10,
     "text": "S/N 2.1 in molar, and density 1.27 kg/dm3 for the former, and 10 mole/L, and 1.33 kg/dm3 for the latter, respectively."
    }
   ]
  },
  {
   "id": "N-30",
   "control": true,
   "form": "paste",
   "cure": "cn",
   "quantities": [
    {
     "material": "fa",
     "value": 70,
     "unit": "part",
     "basis": "mass-parts",
     "text": "Table 2 (Mix proportions of GP pastes, carbonation method and specimen ID): No. | FA: GGBS (Mass Ratio) | Non-Carbonation | AcceleratedCarbonation | GP-Liquor/Filler Ratio(by Mass) → 2. | 70:30 | N-30 | C-30 | 0.5"
    },
    {
     "material": "ggbs",
     "value": 30,
     "unit": "part",
     "basis": "mass-parts",
     "text": "Table 2 (Mix proportions of GP pastes, carbonation method and specimen ID): No. | FA: GGBS (Mass Ratio) | Non-Carbonation | AcceleratedCarbonation | GP-Liquor/Filler Ratio(by Mass) → 2. | 70:30 | N-30 | C-30 | 0.5"
    },
    {
     "material": "ds",
     "value": null,
     "missing": "GP-liquor is dosed as one solution (0.5 of filler mass); stock volumes per batch are not given",
     "text": "stock solutions of sodium disilicate and caustic soda were firstly prepared from commercially available sodium disilicate and caustic soda solutions by diluting with deionized water"
    },
    {
     "material": "naoh",
     "value": null,
     "missing": "GP-liquor is dosed as one solution (0.5 of filler mass); stock volumes per batch are not given",
     "text": "stock solutions of sodium disilicate and caustic soda were firstly prepared from commercially available sodium disilicate and caustic soda solutions by diluting with deionized water"
    }
   ],
   "parameters": [
    {
     "key": "liquid/solid",
     "value": 0.5,
     "text": "Table 2 (Mix proportions of GP pastes, carbonation method and specimen ID): No. | FA: GGBS (Mass Ratio) | Non-Carbonation | AcceleratedCarbonation | GP-Liquor/Filler Ratio(by Mass) → 2. | 70:30 | N-30 | C-30 | 0.5"
    },
    {
     "key": "activator-modulus",
     "value": 1.1,
     "text": "Then, an alkali-activator solution, hereafter called GP-liquor, was prepared by mixing both solutions in a 3:1 by volume ratio, the characteristics of which are as follows: density 1.31 kg/dm3 and concentration 26.3% by mass with S/N 1.1 in molar."
    },
    {
     "key": "silicate/hydroxide",
     "value": 3,
     "basisNote": "by volume, not mass",
     "text": "Then, an alkali-activator solution, hereafter called GP-liquor, was prepared by mixing both solutions in a 3:1 by volume ratio, the characteristics of which are as follows: density 1.31 kg/dm3 and concentration 26.3% by mass with S/N 1.1 in molar."
    },
    {
     "key": "hydroxide-molarity",
     "value": 10,
     "text": "S/N 2.1 in molar, and density 1.27 kg/dm3 for the former, and 10 mole/L, and 1.33 kg/dm3 for the latter, respectively."
    }
   ]
  },
  {
   "id": "C-30",
   "control": false,
   "form": "paste",
   "cure": "cc",
   "quantities": [
    {
     "material": "fa",
     "value": 70,
     "unit": "part",
     "basis": "mass-parts",
     "text": "Table 2 (Mix proportions of GP pastes, carbonation method and specimen ID): No. | FA: GGBS (Mass Ratio) | Non-Carbonation | AcceleratedCarbonation | GP-Liquor/Filler Ratio(by Mass) → 2. | 70:30 | N-30 | C-30 | 0.5"
    },
    {
     "material": "ggbs",
     "value": 30,
     "unit": "part",
     "basis": "mass-parts",
     "text": "Table 2 (Mix proportions of GP pastes, carbonation method and specimen ID): No. | FA: GGBS (Mass Ratio) | Non-Carbonation | AcceleratedCarbonation | GP-Liquor/Filler Ratio(by Mass) → 2. | 70:30 | N-30 | C-30 | 0.5"
    },
    {
     "material": "ds",
     "value": null,
     "missing": "GP-liquor is dosed as one solution (0.5 of filler mass); stock volumes per batch are not given",
     "text": "stock solutions of sodium disilicate and caustic soda were firstly prepared from commercially available sodium disilicate and caustic soda solutions by diluting with deionized water"
    },
    {
     "material": "naoh",
     "value": null,
     "missing": "GP-liquor is dosed as one solution (0.5 of filler mass); stock volumes per batch are not given",
     "text": "stock solutions of sodium disilicate and caustic soda were firstly prepared from commercially available sodium disilicate and caustic soda solutions by diluting with deionized water"
    }
   ],
   "parameters": [
    {
     "key": "liquid/solid",
     "value": 0.5,
     "text": "Table 2 (Mix proportions of GP pastes, carbonation method and specimen ID): No. | FA: GGBS (Mass Ratio) | Non-Carbonation | AcceleratedCarbonation | GP-Liquor/Filler Ratio(by Mass) → 2. | 70:30 | N-30 | C-30 | 0.5"
    },
    {
     "key": "activator-modulus",
     "value": 1.1,
     "text": "Then, an alkali-activator solution, hereafter called GP-liquor, was prepared by mixing both solutions in a 3:1 by volume ratio, the characteristics of which are as follows: density 1.31 kg/dm3 and concentration 26.3% by mass with S/N 1.1 in molar."
    },
    {
     "key": "silicate/hydroxide",
     "value": 3,
     "basisNote": "by volume, not mass",
     "text": "Then, an alkali-activator solution, hereafter called GP-liquor, was prepared by mixing both solutions in a 3:1 by volume ratio, the characteristics of which are as follows: density 1.31 kg/dm3 and concentration 26.3% by mass with S/N 1.1 in molar."
    },
    {
     "key": "hydroxide-molarity",
     "value": 10,
     "text": "S/N 2.1 in molar, and density 1.27 kg/dm3 for the former, and 10 mole/L, and 1.33 kg/dm3 for the latter, respectively."
    }
   ]
  },
  {
   "id": "N-100",
   "control": true,
   "form": "paste",
   "cure": "cn",
   "quantities": [
    {
     "material": "fa",
     "value": 0,
     "unit": "part",
     "basis": "mass-parts",
     "text": "Table 2 (Mix proportions of GP pastes, carbonation method and specimen ID): No. | FA: GGBS (Mass Ratio) | Non-Carbonation | AcceleratedCarbonation | GP-Liquor/Filler Ratio(by Mass) → 3. | 0:100 | N-100 | C-100 | 0.5"
    },
    {
     "material": "ggbs",
     "value": 100,
     "unit": "part",
     "basis": "mass-parts",
     "text": "Table 2 (Mix proportions of GP pastes, carbonation method and specimen ID): No. | FA: GGBS (Mass Ratio) | Non-Carbonation | AcceleratedCarbonation | GP-Liquor/Filler Ratio(by Mass) → 3. | 0:100 | N-100 | C-100 | 0.5"
    },
    {
     "material": "ds",
     "value": null,
     "missing": "GP-liquor is dosed as one solution (0.5 of filler mass); stock volumes per batch are not given",
     "text": "stock solutions of sodium disilicate and caustic soda were firstly prepared from commercially available sodium disilicate and caustic soda solutions by diluting with deionized water"
    },
    {
     "material": "naoh",
     "value": null,
     "missing": "GP-liquor is dosed as one solution (0.5 of filler mass); stock volumes per batch are not given",
     "text": "stock solutions of sodium disilicate and caustic soda were firstly prepared from commercially available sodium disilicate and caustic soda solutions by diluting with deionized water"
    }
   ],
   "parameters": [
    {
     "key": "liquid/solid",
     "value": 0.5,
     "text": "Table 2 (Mix proportions of GP pastes, carbonation method and specimen ID): No. | FA: GGBS (Mass Ratio) | Non-Carbonation | AcceleratedCarbonation | GP-Liquor/Filler Ratio(by Mass) → 3. | 0:100 | N-100 | C-100 | 0.5"
    },
    {
     "key": "activator-modulus",
     "value": 1.1,
     "text": "Then, an alkali-activator solution, hereafter called GP-liquor, was prepared by mixing both solutions in a 3:1 by volume ratio, the characteristics of which are as follows: density 1.31 kg/dm3 and concentration 26.3% by mass with S/N 1.1 in molar."
    },
    {
     "key": "silicate/hydroxide",
     "value": 3,
     "basisNote": "by volume, not mass",
     "text": "Then, an alkali-activator solution, hereafter called GP-liquor, was prepared by mixing both solutions in a 3:1 by volume ratio, the characteristics of which are as follows: density 1.31 kg/dm3 and concentration 26.3% by mass with S/N 1.1 in molar."
    },
    {
     "key": "hydroxide-molarity",
     "value": 10,
     "text": "S/N 2.1 in molar, and density 1.27 kg/dm3 for the former, and 10 mole/L, and 1.33 kg/dm3 for the latter, respectively."
    }
   ]
  },
  {
   "id": "C-100",
   "control": false,
   "form": "paste",
   "cure": "cc",
   "quantities": [
    {
     "material": "fa",
     "value": 0,
     "unit": "part",
     "basis": "mass-parts",
     "text": "Table 2 (Mix proportions of GP pastes, carbonation method and specimen ID): No. | FA: GGBS (Mass Ratio) | Non-Carbonation | AcceleratedCarbonation | GP-Liquor/Filler Ratio(by Mass) → 3. | 0:100 | N-100 | C-100 | 0.5"
    },
    {
     "material": "ggbs",
     "value": 100,
     "unit": "part",
     "basis": "mass-parts",
     "text": "Table 2 (Mix proportions of GP pastes, carbonation method and specimen ID): No. | FA: GGBS (Mass Ratio) | Non-Carbonation | AcceleratedCarbonation | GP-Liquor/Filler Ratio(by Mass) → 3. | 0:100 | N-100 | C-100 | 0.5"
    },
    {
     "material": "ds",
     "value": null,
     "missing": "GP-liquor is dosed as one solution (0.5 of filler mass); stock volumes per batch are not given",
     "text": "stock solutions of sodium disilicate and caustic soda were firstly prepared from commercially available sodium disilicate and caustic soda solutions by diluting with deionized water"
    },
    {
     "material": "naoh",
     "value": null,
     "missing": "GP-liquor is dosed as one solution (0.5 of filler mass); stock volumes per batch are not given",
     "text": "stock solutions of sodium disilicate and caustic soda were firstly prepared from commercially available sodium disilicate and caustic soda solutions by diluting with deionized water"
    }
   ],
   "parameters": [
    {
     "key": "liquid/solid",
     "value": 0.5,
     "text": "Table 2 (Mix proportions of GP pastes, carbonation method and specimen ID): No. | FA: GGBS (Mass Ratio) | Non-Carbonation | AcceleratedCarbonation | GP-Liquor/Filler Ratio(by Mass) → 3. | 0:100 | N-100 | C-100 | 0.5"
    },
    {
     "key": "activator-modulus",
     "value": 1.1,
     "text": "Then, an alkali-activator solution, hereafter called GP-liquor, was prepared by mixing both solutions in a 3:1 by volume ratio, the characteristics of which are as follows: density 1.31 kg/dm3 and concentration 26.3% by mass with S/N 1.1 in molar."
    },
    {
     "key": "silicate/hydroxide",
     "value": 3,
     "basisNote": "by volume, not mass",
     "text": "Then, an alkali-activator solution, hereafter called GP-liquor, was prepared by mixing both solutions in a 3:1 by volume ratio, the characteristics of which are as follows: density 1.31 kg/dm3 and concentration 26.3% by mass with S/N 1.1 in molar."
    },
    {
     "key": "hydroxide-molarity",
     "value": 10,
     "text": "S/N 2.1 in molar, and density 1.27 kg/dm3 for the former, and 10 mole/L, and 1.33 kg/dm3 for the latter, respectively."
    }
   ]
  }
 ],
 "cures": [
  {
   "id": "cn",
   "category": "ambient",
   "temperatureC": 20,
   "duration": 28,
   "durationUnit": "d",
   "sealed": true,
   "humidityPercent": 60,
   "text": "All the paste specimens were sealed with a plastic film for preventing water loss to reduce shrinkage and to avoid natural carbonation in the air, then cured in a room regulated at 20 °C and 60% R.H. for 28 days. Demolding and then sealing with the film was conducted at 3 days. After 28 days, half of them were unsealed and moved into an accelerated carbonation apparatus, ACT-250 made by Asahikagaku Ltd. in Tokyo, Japan, regulated at 20 °C, 60% R.H., and 10% of CO2 concentration for 35 days. Other specimens continued to be stored in the curing room for 35 days, kept with wrap sealing."
  },
  {
   "id": "cc",
   "category": "ambient",
   "temperatureC": 20,
   "duration": 28,
   "durationUnit": "d",
   "sealed": true,
   "humidityPercent": 60,
   "text": "cured in a room regulated at 20 °C and 60% R.H. for 28 days. Demolding and then sealing with the film was conducted at 3 days. After 28 days, half of them were unsealed and moved into an accelerated carbonation apparatus, ACT-250 made by Asahikagaku Ltd. in Tokyo, Japan, regulated at 20 °C, 60% R.H., and 10% of CO2 concentration for 35 days."
  }
 ],
 "tests": [],
 "results": [],
 "findings": [],
 "notes": [],
 "gaps": [
  "Table quotes follow the standard form (Table N (caption): header → row).",
  "N- and C- arms share one paste; the arms differ only after 28 days (sealed storage versus 35 days at 10% CO2). N- arms are marked as controls for the carbonation comparison.",
  "GP-liquor composition is given as stock ratios (3:1 by volume, S/N 1.1 molar, 26.3% by mass); no per-batch masses are given.",
  "Results are SEM-EDS spot compositions and XRD phases (Tables 3–4), which have no mix-table property; no strength or physical values are reported.",
  "Second review (26 Oct 2026): 0 value errors; see the batch audit."
 ]
}

File: research/mix-sheets/ceramic-waste-artistic-restoration.json
{
 "format": "mix-sheet-v1",
 "guideId": "ceramic-waste-artistic-restoration",
 "doi": "10.3390/ma15238600",
 "basis": "source-text",
 "sourceUrl": "https://pmc.ncbi.nlm.nih.gov/articles/PMC9735710/",
 "accessed": "2026-11-02",
 "audit": "research/batches/source-text-batch3-2026-11-02.json",
 "scope": "All six Table 2 samples (neat MK geopolymer and five waste-filled mortars, wt.% of the batch) with their Table 5 density, water absorption and compressive strength.",
 "made": "2026-11-02",
 "madeBy": "AI transcription · mix-sheet skill v1 (source-text pilot)",
 "materials": [
  {
   "id": "mk",
   "family": "metakaolin",
   "role": "precursor",
   "name": "Metakaolin",
   "aliases": [
    "BASF Matamax® metakaolin"
   ]
  },
  {
   "id": "naoh",
   "family": "sodium-hydroxide",
   "role": "activator",
   "name": "NaOH",
   "detail": "NaOH in pellets was dissolved in the sodium silicate solution to prepare the alkaline activating solution."
  },
  {
   "id": "ss",
   "family": "sodium-silicate-solution",
   "role": "activator",
   "name": "Sodium silicate",
   "detail": "The chemical composition of the alkaline activating solution is Na2O 1.55 SiO2 12.14 H2O."
  },
  {
   "id": "ps",
   "family": "ceramic-waste",
   "role": "aggregate",
   "name": "Pressed burnt and extruded ceramic waste",
   "aliases": [
    "PS"
   ]
  },
  {
   "id": "rp",
   "family": "ceramic-waste",
   "role": "aggregate",
   "name": "Raw pressed",
   "aliases": [
    "RP"
   ],
   "detail": "RPdry refers to raw pressed ceramic waste annealed at 750 °C for 5 h in air"
  },
  {
   "id": "gy",
   "family": "gypsum",
   "role": "aggregate",
   "name": "Gypsum",
   "aliases": [
    "Gy"
   ]
  }
 ],
 "mixes": [
  {
   "id": "MK",
   "control": true,
   "form": "paste",
   "cure": "c1",
   "quantities": [
    {
     "material": "mk",
     "value": 37.5,
     "unit": "wt%",
     "basis": "total-mass",
     "text": "Table 2 (Mix design of the geopolymeric samples prepared in this work (MK: neat geopolymer; Gy: gypsum waste; RP: raw pressed ceramic waste; PS: porcelain stoneware waste). In the MIX-MK sample, a mixture of all the used waste was used): Materials (wt.%) | MK → Metakaolin | 37.5"
    },
    {
     "material": "naoh",
     "value": 7.2,
     "unit": "wt%",
     "basis": "total-mass",
     "text": "Table 2 (Mix design of the geopolymeric samples prepared in this work (MK: neat geopolymer; Gy: gypsum waste; RP: raw pressed ceramic waste; PS: porcelain stoneware waste). In the MIX-MK sample, a mixture of all the used waste was used): Materials (wt.%) | MK → NaOH | 7.2"
    },
    {
     "material": "ss",
     "value": 55.3,
     "unit": "wt%",
     "basis": "total-mass",
     "text": "Table 2 (Mix design of the geopolymeric samples prepared in this work (MK: neat geopolymer; Gy: gypsum waste; RP: raw pressed ceramic waste; PS: porcelain stoneware waste). In the MIX-MK sample, a mixture of all the used waste was used): Materials (wt.%) | MK → Sodium silicate | 55.3"
    }
   ],
   "parameters": [
    {
     "key": "liquid/solid",
     "value": 1.4,
     "text": "BASF Matamax® metakaolin was then incorporated into the activating solution with a liquid-to-solid ratio of 1.4:1 by weight and mixed by a mechanical mixer for 10 min at 800 rpm"
    }
   ]
  },
  {
   "id": "PS-MK",
   "control": false,
   "form": "mortar",
   "cure": "c1",
   "quantities": [
    {
     "material": "mk",
     "value": 11,
     "unit": "wt%",
     "basis": "total-mass",
     "text": "Table 2 (Mix design of the geopolymeric samples prepared in this work (MK: neat geopolymer; Gy: gypsum waste; RP: raw pressed ceramic waste; PS: porcelain stoneware waste). In the MIX-MK sample, a mixture of all the used waste was used): Materials (wt.%) | PS-MK → Metakaolin | 11"
    },
    {
     "material": "naoh",
     "value": 5.2,
     "unit": "wt%",
     "basis": "total-mass",
     "text": "Table 2 (Mix design of the geopolymeric samples prepared in this work (MK: neat geopolymer; Gy: gypsum waste; RP: raw pressed ceramic waste; PS: porcelain stoneware waste). In the MIX-MK sample, a mixture of all the used waste was used): Materials (wt.%) | PS-MK → NaOH | 5.2"
    },
    {
     "material": "ss",
     "value": 40,
     "unit": "wt%",
     "basis": "total-mass",
     "text": "Table 2 (Mix design of the geopolymeric samples prepared in this work (MK: neat geopolymer; Gy: gypsum waste; RP: raw pressed ceramic waste; PS: porcelain stoneware waste). In the MIX-MK sample, a mixture of all the used waste was used): Materials (wt.%) | PS-MK → Sodium silicate | 40"
    },
    {
     "material": "ps",
     "value": 43.8,
     "unit": "wt%",
     "basis": "total-mass",
     "text": "Table 2 (Mix design of the geopolymeric samples prepared in this work (MK: neat geopolymer; Gy: gypsum waste; RP: raw pressed ceramic waste; PS: porcelain stoneware waste). In the MIX-MK sample, a mixture of all the used waste was used): Materials (wt.%) | PS-MK → Pressed burnt and extruded ceramic waste | 43.8"
    }
   ],
   "parameters": []
  },
  {
   "id": "RP-MK",
   "control": false,
   "form": "mortar",
   "cure": "c1",
   "quantities": [
    {
     "material": "mk",
     "value": 11.8,
     "unit": "wt%",
     "basis": "total-mass",
     "text": "Table 2 (Mix design of the geopolymeric samples prepared in this work (MK: neat geopolymer; Gy: gypsum waste; RP: raw pressed ceramic waste; PS: porcelain stoneware waste). In the MIX-MK sample, a mixture of all the used waste was used): Materials (wt.%) | RP-MK → Metakaolin | 11.8"
    },
    {
     "material": "naoh",
     "value": 5.6,
     "unit": "wt%",
     "basis": "total-mass",
     "text": "Table 2 (Mix design of the geopolymeric samples prepared in this work (MK: neat geopolymer; Gy: gypsum waste; RP: raw pressed ceramic waste; PS: porcelain stoneware waste). In the MIX-MK sample, a mixture of all the used waste was used): Materials (wt.%) | RP-MK → NaOH | 5.6"
    },
    {
     "material": "ss",
     "value": 43,
     "unit": "wt%",
     "basis": "total-mass",
     "text": "Table 2 (Mix design of the geopolymeric samples prepared in this work (MK: neat geopolymer; Gy: gypsum waste; RP: raw pressed ceramic waste; PS: porcelain stoneware waste). In the MIX-MK sample, a mixture of all the used waste was used): Materials (wt.%) | RP-MK → Sodium silicate | 43"
    },
    {
     "material": "rp",
     "value": 39.6,
     "unit": "wt%",
     "basis": "total-mass",
     "text": "Table 2 (Mix design of the geopolymeric samples prepared in this work (MK: neat geopolymer; Gy: gypsum waste; RP: raw pressed ceramic waste; PS: porcelain stoneware waste). In the MIX-MK sample, a mixture of all the used waste was used): Materials (wt.%) | RP-MK → Raw pressed | 39.6"
    }
   ],
   "parameters": []
  },
  {
   "id": "RPdry-MK",
   "control": false,
   "form": "mortar",
   "cure": "c1",
   "quantities": [
    {
     "material": "mk",
     "value": 11.6,
     "unit": "wt%",
     "basis": "total-mass",
     "text": "Table 2 (Mix design of the geopolymeric samples prepared in this work (MK: neat geopolymer; Gy: gypsum waste; RP: raw pressed ceramic waste; PS: porcelain stoneware waste). In the MIX-MK sample, a mixture of all the used waste was used): Materials (wt.%) | RPdry-MK (1) → Metakaolin | 11.6"
    },
    {
     "material": "naoh",
     "value": 5.6,
     "unit": "wt%",
     "basis": "total-mass",
     "text": "Table 2 (Mix design of the geopolymeric samples prepared in this work (MK: neat geopolymer; Gy: gypsum waste; RP: raw pressed ceramic waste; PS: porcelain stoneware waste). In the MIX-MK sample, a mixture of all the used waste was used): Materials (wt.%) | RPdry-MK (1) → NaOH | 5.6"
    },
    {
     "material": "ss",
     "value": 42.7,
     "unit": "wt%",
     "basis": "total-mass",
     "text": "Table 2 (Mix design of the geopolymeric samples prepared in this work (MK: neat geopolymer; Gy: gypsum waste; RP: raw pressed ceramic waste; PS: porcelain stoneware waste). In the MIX-MK sample, a mixture of all the used waste was used): Materials (wt.%) | RPdry-MK (1) → Sodium silicate | 42.7"
    },
    {
     "material": "rp",
     "value": 40.1,
     "unit": "wt%",
     "basis": "total-mass",
     "text": "Table 2 (Mix design of the geopolymeric samples prepared in this work (MK: neat geopolymer; Gy: gypsum waste; RP: raw pressed ceramic waste; PS: porcelain stoneware waste). In the MIX-MK sample, a mixture of all the used waste was used): Materials (wt.%) | RPdry-MK (1) → Raw pressed | 40.1"
    }
   ],
   "parameters": []
  },
  {
   "id": "Gy-MK",
   "control": false,
   "form": "mortar",
   "cure": "c1",
   "quantities": [
    {
     "material": "mk",
     "value": 15.3,
     "unit": "wt%",
     "basis": "total-mass",
     "text": "Table 2 (Mix design of the geopolymeric samples prepared in this work (MK: neat geopolymer; Gy: gypsum waste; RP: raw pressed ceramic waste; PS: porcelain stoneware waste). In the MIX-MK sample, a mixture of all the used waste was used): Materials (wt.%) | Gy-MK → Metakaolin | 15.3"
    },
    {
     "material": "naoh",
     "value": 7.3,
     "unit": "wt%",
     "basis": "total-mass",
     "text": "Table 2 (Mix design of the geopolymeric samples prepared in this work (MK: neat geopolymer; Gy: gypsum waste; RP: raw pressed ceramic waste; PS: porcelain stoneware waste). In the MIX-MK sample, a mixture of all the used waste was used): Materials (wt.%) | Gy-MK → NaOH | 7.3"
    },
    {
     "material": "ss",
     "value": 56.1,
     "unit": "wt%",
     "basis": "total-mass",
     "text": "Table 2 (Mix design of the geopolymeric samples prepared in this work (MK: neat geopolymer; Gy: gypsum waste; RP: raw pressed ceramic waste; PS: porcelain stoneware waste). In the MIX-MK sample, a mixture of all the used waste was used): Materials (wt.%) | Gy-MK → Sodium silicate | 56.1"
    },
    {
     "material": "gy",
     "value": 21.3,
     "unit": "wt%",
     "basis": "total-mass",
     "text": "Table 2 (Mix design of the geopolymeric samples prepared in this work (MK: neat geopolymer; Gy: gypsum waste; RP: raw pressed ceramic waste; PS: porcelain stoneware waste). In the MIX-MK sample, a mixture of all the used waste was used): Materials (wt.%) | Gy-MK → Gypsum | 21.3"
    }
   ],
   "parameters": []
  },
  {
   "id": "MIX-MK",
   "control": false,
   "form": "mortar",
   "cure": "c1",
   "quantities": [
    {
     "material": "mk",
     "value": 11,
     "unit": "wt%",
     "basis": "total-mass",
     "text": "Table 2 (Mix design of the geopolymeric samples prepared in this work (MK: neat geopolymer; Gy: gypsum waste; RP: raw pressed ceramic waste; PS: porcelain stoneware waste). In the MIX-MK sample, a mixture of all the used waste was used): Materials (wt.%) | MIX-MK → Metakaolin | 11"
    },
    {
     "material": "naoh",
     "value": 5.2,
     "unit": "wt%",
     "basis": "total-mass",
     "text": "Table 2 (Mix design of the geopolymeric samples prepared in this work (MK: neat geopolymer; Gy: gypsum waste; RP: raw pressed ceramic waste; PS: porcelain stoneware waste). In the MIX-MK sample, a mixture of all the used waste was used): Materials (wt.%) | MIX-MK → NaOH | 5.2"
    },
    {
     "material": "ss",
     "value": 40,
     "unit": "wt%",
     "basis": "total-mass",
     "text": "Table 2 (Mix design of the geopolymeric samples prepared in this work (MK: neat geopolymer; Gy: gypsum waste; RP: raw pressed ceramic waste; PS: porcelain stoneware waste). In the MIX-MK sample, a mixture of all the used waste was used): Materials (wt.%) | MIX-MK → Sodium silicate | 40"
    },
    {
     "material": "ps",
     "value": 20.9,
     "unit": "wt%",
     "basis": "total-mass",
     "text": "Table 2 (Mix design of the geopolymeric samples prepared in this work (MK: neat geopolymer; Gy: gypsum waste; RP: raw pressed ceramic waste; PS: porcelain stoneware waste). In the MIX-MK sample, a mixture of all the used waste was used): Materials (wt.%) | MIX-MK → Pressed burnt and extruded ceramic waste | 20.9"
    },
    {
     "material": "rp",
     "value": 16.3,
     "unit": "wt%",
     "basis": "total-mass",
     "text": "Table 2 (Mix design of the geopolymeric samples prepared in this work (MK: neat geopolymer; Gy: gypsum waste; RP: raw pressed ceramic waste; PS: porcelain stoneware waste). In the MIX-MK sample, a mixture of all the used waste was used): Materials (wt.%) | MIX-MK → Raw pressed | 16.3"
    },
    {
     "material": "gy",
     "value": 6.6,
     "unit": "wt%",
     "basis": "total-mass",
     "text": "Table 2 (Mix design of the geopolymeric samples prepared in this work (MK: neat geopolymer; Gy: gypsum waste; RP: raw pressed ceramic waste; PS: porcelain stoneware waste). In the MIX-MK sample, a mixture of all the used waste was used): Materials (wt.%) | MIX-MK → Gypsum | 6.6"
    }
   ],
   "parameters": []
  }
 ],
 "cures": [
  {
   "id": "c1",
   "category": "heat",
   "temperatureC": 60,
   "duration": 24,
   "durationUnit": "h",
   "sealed": null,
   "humidityPercent": null,
   "text": "As soon as prepared, all the specimens were cast in cubic moulds (50 × 50 × 50 mm3) and cured in >95% relative humidity conditions at 60 °C for 24 h. Subsequently, the specimens were kept at room temperature for a further 6 days in >95% relative humidity conditions, and then for a further 21 days in air"
  }
 ],
 "tests": [
  {
   "id": "rho",
   "property": "density",
   "unit": "kg/m3",
   "specimen": "cubes",
   "method": null
  },
  {
   "id": "wa",
   "property": "water-absorption",
   "unit": "%",
   "specimen": "cubes",
   "method": null
  },
  {
   "id": "fc",
   "property": "compressive-strength",
   "unit": "MPa",
   "specimen": "40 × 40 × 40 mm3 cubes, mean of 5",
   "method": "EN 196-1"
  }
 ],
 "results": [
  {
   "mix": "MK",
   "test": "rho",
   "ageDays": null,
   "ageNote": "age not stated; specimens followed the 28-day curing schedule",
   "value": 1370,
   "text": "Table 5 (Physical and mechanical properties of the geopolymer sample (MK) and geopolymeric mortars obtained with porcelain stoneware waste (PS-MK), raw pressed waste (RP-MK), calcined raw pressed waste (RPdry-MK), and gypsum (Gy-MK) as filler, and of the geopolymeric mortar with the mixed filler whose composition is reported in Table 2 (MIX-MK). The calcined raw pressed clay (RPdry) was obtained by annealing as obtained raw pressed clay (RP) in an oven at 750 °C for 5 h): Sample Properties | MK → Density (kg/m3) | 1370",
   "locator": "Table 5 (± definition not stated)"
  },
  {
   "mix": "PS-MK",
   "test": "rho",
   "ageDays": null,
   "ageNote": "age not stated; specimens followed the 28-day curing schedule",
   "value": 1773,
   "spread": 95,
   "text": "Table 5 (Physical and mechanical properties of the geopolymer sample (MK) and geopolymeric mortars obtained with porcelain stoneware waste (PS-MK), raw pressed waste (RP-MK), calcined raw pressed waste (RPdry-MK), and gypsum (Gy-MK) as filler, and of the geopolymeric mortar with the mixed filler whose composition is reported in Table 2 (MIX-MK). The calcined raw pressed clay (RPdry) was obtained by annealing as obtained raw pressed clay (RP) in an oven at 750 °C for 5 h): Sample Properties | PS-MK → Density (kg/m3) | 1773 ± 95",
   "locator": "Table 5 (± definition not stated)"
  },
  {
   "mix": "RP-MK",
   "test": "rho",
   "ageDays": null,
   "ageNote": "age not stated; specimens followed the 28-day curing schedule",
   "value": 1718,
   "spread": 80,
   "text": "Table 5 (Physical and mechanical properties of the geopolymer sample (MK) and geopolymeric mortars obtained with porcelain stoneware waste (PS-MK), raw pressed waste (RP-MK), calcined raw pressed waste (RPdry-MK), and gypsum (Gy-MK) as filler, and of the geopolymeric mortar with the mixed filler whose composition is reported in Table 2 (MIX-MK). The calcined raw pressed clay (RPdry) was obtained by annealing as obtained raw pressed clay (RP) in an oven at 750 °C for 5 h): Sample Properties | RP-MK → Density (kg/m3) | 1718 ± 80",
   "locator": "Table 5 (± definition not stated)"
  },
  {
   "mix": "RPdry-MK",
   "test": "rho",
   "ageDays": null,
   "ageNote": "age not stated; specimens followed the 28-day curing schedule",
   "value": 1687,
   "spread": 90,
   "text": "Table 5 (Physical and mechanical properties of the geopolymer sample (MK) and geopolymeric mortars obtained with porcelain stoneware waste (PS-MK), raw pressed waste (RP-MK), calcined raw pressed waste (RPdry-MK), and gypsum (Gy-MK) as filler, and of the geopolymeric mortar with the mixed filler whose composition is reported in Table 2 (MIX-MK). The calcined raw pressed clay (RPdry) was obtained by annealing as obtained raw pressed clay (RP) in an oven at 750 °C for 5 h): Sample Properties | RPdry-MK → Density (kg/m3) | 1687 ± 90",
   "locator": "Table 5 (± definition not stated)"
  },
  {
   "mix": "Gy-MK",
   "test": "rho",
   "ageDays": null,
   "ageNote": "age not stated; specimens followed the 28-day curing schedule",
   "value": 1335,
   "spread": 99,
   "text": "Table 5 (Physical and mechanical properties of the geopolymer sample (MK) and geopolymeric mortars obtained with porcelain stoneware waste (PS-MK), raw pressed waste (RP-MK), calcined raw pressed waste (RPdry-MK), and gypsum (Gy-MK) as filler, and of the geopolymeric mortar with the mixed filler whose composition is reported in Table 2 (MIX-MK). The calcined raw pressed clay (RPdry) was obtained by annealing as obtained raw pressed clay (RP) in an oven at 750 °C for 5 h): Sample Properties | Gy-MK → Density (kg/m3) | 1335 ± 99",
   "locator": "Table 5 (± definition not stated)"
  },
  {
   "mix": "MIX-MK",
   "test": "rho",
   "ageDays": null,
   "ageNote": "age not stated; specimens followed the 28-day curing schedule",
   "value": 1627,
   "spread": 77,
   "text": "Table 5 (Physical and mechanical properties of the geopolymer sample (MK) and geopolymeric mortars obtained with porcelain stoneware waste (PS-MK), raw pressed waste (RP-MK), calcined raw pressed waste (RPdry-MK), and gypsum (Gy-MK) as filler, and of the geopolymeric mortar with the mixed filler whose composition is reported in Table 2 (MIX-MK). The calcined raw pressed clay (RPdry) was obtained by annealing as obtained raw pressed clay (RP) in an oven at 750 °C for 5 h): Sample Properties | MIX-MK → Density (kg/m3) | 1627 ± 77",
   "locator": "Table 5 (± definition not stated)"
  },
  {
   "mix": "MK",
   "test": "wa",
   "ageDays": null,
   "ageNote": "age not stated; specimens followed the 28-day curing schedule",
   "value": 18,
   "spread": 1,
   "text": "Table 5 (Physical and mechanical properties of the geopolymer sample (MK) and geopolymeric mortars obtained with porcelain stoneware waste (PS-MK), raw pressed waste (RP-MK), calcined raw pressed waste (RPdry-MK), and gypsum (Gy-MK) as filler, and of the geopolymeric mortar with the mixed filler whose composition is reported in Table 2 (MIX-MK). The calcined raw pressed clay (RPdry) was obtained by annealing as obtained raw pressed clay (RP) in an oven at 750 °C for 5 h): Sample Properties | MK → Water absorption (%) | 18 ± 1",
   "locator": "Table 5 (± definition not stated)"
  },
  {
   "mix": "PS-MK",
   "test": "wa",
   "ageDays": null,
   "ageNote": "age not stated; specimens followed the 28-day curing schedule",
   "value": 16,
   "spread": 1,
   "text": "Table 5 (Physical and mechanical properties of the geopolymer sample (MK) and geopolymeric mortars obtained with porcelain stoneware waste (PS-MK), raw pressed waste (RP-MK), calcined raw pressed waste (RPdry-MK), and gypsum (Gy-MK) as filler, and of the geopolymeric mortar with the mixed filler whose composition is reported in Table 2 (MIX-MK). The calcined raw pressed clay (RPdry) was obtained by annealing as obtained raw pressed clay (RP) in an oven at 750 °C for 5 h): Sample Properties | PS-MK → Water absorption (%) | 16 ± 1",
   "locator": "Table 5 (± definition not stated)"
  },
  {
   "mix": "RP-MK",
   "test": "wa",
   "ageDays": null,
   "ageNote": "age not stated; specimens followed the 28-day curing schedule",
   "value": 18,
   "spread": 1,
   "text": "Table 5 (Physical and mechanical properties of the geopolymer sample (MK) and geopolymeric mortars obtained with porcelain stoneware waste (PS-MK), raw pressed waste (RP-MK), calcined raw pressed waste (RPdry-MK), and gypsum (Gy-MK) as filler, and of the geopolymeric mortar with the mixed filler whose composition is reported in Table 2 (MIX-MK). The calcined raw pressed clay (RPdry) was obtained by annealing as obtained raw pressed clay (RP) in an oven at 750 °C for 5 h): Sample Properties | RP-MK → Water absorption (%) | 18 ± 1",
   "locator": "Table 5 (± definition not stated)"
  },
  {
   "mix": "RPdry-MK",
   "test": "wa",
   "ageDays": null,
   "ageNote": "age not stated; specimens followed the 28-day curing schedule",
   "value": 19,
   "spread": 1,
   "text": "Table 5 (Physical and mechanical properties of the geopolymer sample (MK) and geopolymeric mortars obtained with porcelain stoneware waste (PS-MK), raw pressed waste (RP-MK), calcined raw pressed waste (RPdry-MK), and gypsum (Gy-MK) as filler, and of the geopolymeric mortar with the mixed filler whose composition is reported in Table 2 (MIX-MK). The calcined raw pressed clay (RPdry) was obtained by annealing as obtained raw pressed clay (RP) in an oven at 750 °C for 5 h): Sample Properties | RPdry-MK → Water absorption (%) | 19 ± 1",
   "locator": "Table 5 (± definition not stated)"
  },
  {
   "mix": "Gy-MK",
   "test": "wa",
   "ageDays": null,
   "ageNote": "age not stated; specimens followed the 28-day curing schedule",
   "value": 25,
   "qualifier": "greater-than",
   "text": "Table 5 (Physical and mechanical properties of the geopolymer sample (MK) and geopolymeric mortars obtained with porcelain stoneware waste (PS-MK), raw pressed waste (RP-MK), calcined raw pressed waste (RPdry-MK), and gypsum (Gy-MK) as filler, and of the geopolymeric mortar with the mixed filler whose composition is reported in Table 2 (MIX-MK). The calcined raw pressed clay (RPdry) was obtained by annealing as obtained raw pressed clay (RP) in an oven at 750 °C for 5 h): Sample Properties | Gy-MK → Water absorption (%) | >25",
   "locator": "Table 5 (± definition not stated)"
  },
  {
   "mix": "MIX-MK",
   "test": "wa",
   "ageDays": null,
   "ageNote": "age not stated; specimens followed the 28-day curing schedule",
   "value": 25,
   "qualifier": "greater-than",
   "text": "Table 5 (Physical and mechanical properties of the geopolymer sample (MK) and geopolymeric mortars obtained with porcelain stoneware waste (PS-MK), raw pressed waste (RP-MK), calcined raw pressed waste (RPdry-MK), and gypsum (Gy-MK) as filler, and of the geopolymeric mortar with the mixed filler whose composition is reported in Table 2 (MIX-MK). The calcined raw pressed clay (RPdry) was obtained by annealing as obtained raw pressed clay (RP) in an oven at 750 °C for 5 h): Sample Properties | MIX-MK → Water absorption (%) | >25",
   "locator": "Table 5 (± definition not stated)"
  },
  {
   "mix": "MK",
   "test": "fc",
   "ageDays": 28,
   "ageText": "The tests were performed after 28 days of curing at room temperature, and the values reported are the averages of 5 compression strength values.",
   "value": 25,
   "spread": 2,
   "text": "Table 5 (Physical and mechanical properties of the geopolymer sample (MK) and geopolymeric mortars obtained with porcelain stoneware waste (PS-MK), raw pressed waste (RP-MK), calcined raw pressed waste (RPdry-MK), and gypsum (Gy-MK) as filler, and of the geopolymeric mortar with the mixed filler whose composition is reported in Table 2 (MIX-MK). The calcined raw pressed clay (RPdry) was obtained by annealing as obtained raw pressed clay (RP) in an oven at 750 °C for 5 h): Sample Properties | MK → Compressive strength (MPa) | 25 ± 2",
   "locator": "Table 5 (± definition not stated)"
  },
  {
   "mix": "PS-MK",
   "test": "fc",
   "ageDays": 28,
   "ageText": "The tests were performed after 28 days of curing at room temperature, and the values reported are the averages of 5 compression strength values.",
   "value": 30,
   "spread": 1,
   "text": "Table 5 (Physical and mechanical properties of the geopolymer sample (MK) and geopolymeric mortars obtained with porcelain stoneware waste (PS-MK), raw pressed waste (RP-MK), calcined raw pressed waste (RPdry-MK), and gypsum (Gy-MK) as filler, and of the geopolymeric mortar with the mixed filler whose composition is reported in Table 2 (MIX-MK). The calcined raw pressed clay (RPdry) was obtained by annealing as obtained raw pressed clay (RP) in an oven at 750 °C for 5 h): Sample Properties | PS-MK → Compressive strength (MPa) | 30 ± 1",
   "locator": "Table 5 (± definition not stated)"
  },
  {
   "mix": "RP-MK",
   "test": "fc",
   "ageDays": 28,
   "ageText": "The tests were performed after 28 days of curing at room temperature, and the values reported are the averages of 5 compression strength values.",
   "value": 25,
   "spread": 3,
   "text": "Table 5 (Physical and mechanical properties of the geopolymer sample (MK) and geopolymeric mortars obtained with porcelain stoneware waste (PS-MK), raw pressed waste (RP-MK), calcined raw pressed waste (RPdry-MK), and gypsum (Gy-MK) as filler, and of the geopolymeric mortar with the mixed filler whose composition is reported in Table 2 (MIX-MK). The calcined raw pressed clay (RPdry) was obtained by annealing as obtained raw pressed clay (RP) in an oven at 750 °C for 5 h): Sample Properties | RP-MK → Compressive strength (MPa) | 25 ± 3",
   "locator": "Table 5 (± definition not stated)"
  },
  {
   "mix": "RPdry-MK",
   "test": "fc",
   "ageDays": 28,
   "ageText": "The tests were performed after 28 days of curing at room temperature, and the values reported are the averages of 5 compression strength values.",
   "value": 41,
   "spread": 3,
   "text": "Table 5 (Physical and mechanical properties of the geopolymer sample (MK) and geopolymeric mortars obtained with porcelain stoneware waste (PS-MK), raw pressed waste (RP-MK), calcined raw pressed waste (RPdry-MK), and gypsum (Gy-MK) as filler, and of the geopolymeric mortar with the mixed filler whose composition is reported in Table 2 (MIX-MK). The calcined raw pressed clay (RPdry) was obtained by annealing as obtained raw pressed clay (RP) in an oven at 750 °C for 5 h): Sample Properties | RPdry-MK → Compressive strength (MPa) | 41 ± 3",
   "locator": "Table 5 (± definition not stated)"
  },
  {
   "mix": "Gy-MK",
   "test": "fc",
   "ageDays": 28,
   "ageText": "The tests were performed after 28 days of curing at room temperature, and the values reported are the averages of 5 compression strength values.",
   "value": 4,
   "spread": 0.5,
   "text": "Table 5 (Physical and mechanical properties of the geopolymer sample (MK) and geopolymeric mortars obtained with porcelain stoneware waste (PS-MK), raw pressed waste (RP-MK), calcined raw pressed waste (RPdry-MK), and gypsum (Gy-MK) as filler, and of the geopolymeric mortar with the mixed filler whose composition is reported in Table 2 (MIX-MK). The calcined raw pressed clay (RPdry) was obtained by annealing as obtained raw pressed clay (RP) in an oven at 750 °C for 5 h): Sample Properties | Gy-MK → Compressive strength (MPa) | 4.0 ± 0.5",
   "locator": "Table 5 (± definition not stated)"
  },
  {
   "mix": "MIX-MK",
   "test": "fc",
   "ageDays": 28,
   "ageText": "The tests were performed after 28 days of curing at room temperature, and the values reported are the averages of 5 compression strength values.",
   "value": 38,
   "spread": 2,
   "text": "Table 5 (Physical and mechanical properties of the geopolymer sample (MK) and geopolymeric mortars obtained with porcelain stoneware waste (PS-MK), raw pressed waste (RP-MK), calcined raw pressed waste (RPdry-MK), and gypsum (Gy-MK) as filler, and of the geopolymeric mortar with the mixed filler whose composition is reported in Table 2 (MIX-MK). The calcined raw pressed clay (RPdry) was obtained by annealing as obtained raw pressed clay (RP) in an oven at 750 °C for 5 h): Sample Properties | MIX-MK → Compressive strength (MPa) | 38 ± 2",
   "locator": "Table 5 (± definition not stated)"
  }
 ],
 "findings": [],
 "notes": [
  {
   "mix": "Gy-MK",
   "kind": "tradeoff",
   "text": "Table 5 (Physical and mechanical properties of the geopolymer sample (MK) and geopolymeric mortars obtained with porcelain stoneware waste (PS-MK), raw pressed waste (RP-MK), calcined raw pressed waste (RPdry-MK), and gypsum (Gy-MK) as filler, and of the geopolymeric mortar with the mixed filler whose composition is reported in Table 2 (MIX-MK). The calcined raw pressed clay (RPdry) was obtained by annealing as obtained raw pressed clay (RP) in an oven at 750 °C for 5 h): Sample Properties | Gy-MK → Compressive strength (MPa) | 4.0 ± 0.5"
  }
 ],
 "gaps": [
  "Mixes are columns in Tables 2 and 5, so each table quote pairs the row label with that sample's column. RPdry-MK is headed \"RPdry-MK (1)\" in Table 2 (footnote: raw pressed waste annealed at 750 °C for 5 h).",
  "Table 2 gives wt.% of the whole batch (columns sum to 100); NaOH is pellets dissolved in the silicate solution. The \"±\" in Table 5 is not defined (strength is the mean of 5 specimens).",
  "Specimens were cast in 50 mm moulds but strength is reported on 40 mm cubes; both stated, not reconciled.",
  "Density and water-absorption test ages are not stated. Gy-MK and MIX-MK water absorption is printed only as \">25\".",
  "Second review (2 Nov 2026): 0 value errors; see the batch audit."
 ]
}
