Repository: yitzhach/geopolymer

# Geopolymer Platform

A connected knowledge, materials, formulation and commerce platform.
**Learn → Formulate → Buy → Test → Ask → Share**

## Current prototype

Responsive homepage; material, research, formulation and product indexes/details;
beginner and expanded educator pathways; Artists & Artisans page and store collection;
unified search with type filters; a batch mass scaler.
The catalog contains proposed products only. No checkout, inventory or live services.

Start with [HANDOFF.md](HANDOFF.md), then [BUILD_PLAN.md](BUILD_PLAN.md).
GitHub is the working source of truth. The full business direction and public MVP

File: research/mix-sheets/cnt-sic-mk-source-dependent.json
{
 "format": "mix-sheet-v1",
 "guideId": "cnt-sic-mk-source-dependent",
 "doi": "10.3390/ma15176099",
 "basis": "source-text",
 "sourceUrl": "https://pmc.ncbi.nlm.nih.gov/articles/PMC9457769/",
 "accessed": "2026-11-02",
 "audit": "research/batches/source-text-batch5-2026-11-02.json",
 "scope": "All six Table 4 pastes (two metakaolins, each plain, with SiC nanowhiskers or with CNTs) with the shared batch masses and molar ratios. Rheology and strength results are plotted only in figures, so no per-mix results are transcribed.",
 "made": "2026-11-02",
 "madeBy": "AI transcription · mix-sheet skill v1 (source-text pilot)",
 "materials": [
  {
   "id": "mk1",
   "family": "metakaolin",
   "role": "precursor",
   "name": "MK1",
   "detail": "The metakaolin MK1 was obtained calcinating kaolin at 800 °C for 1 h (KK260, Linn Elektro Therm GmbH, Bad Frankenhausen, Germany) in a static muffle."
  },
  {
   "id": "mk2",
   "family": "metakaolin",
   "role": "precursor",
   "name": "MK2",
   "detail": "The metakaolin MK2, a commercial product, was provided by a local industrial company."
  },
  {
   "id": "ss",
   "family": "sodium-silicate-solution",
   "role": "activator",
   "name": "sodium silicate solution",
   "aliases": [
    "SS"
   ],
   "detail": "The alkaline activator was prepared with sodium silicate solution (Na2SiO3–H2O), with SiO2/Na2O = 3.37, and sodium hydroxide—NaOH (micro pellets) (≥98% purity)."
  },
  {
   "id": "naoh",
   "family": "sodium-hydroxide",
   "role": "activator",
   "name": "NaOH micro pellets",
   "aliases": [
    "HS"
   ],
   "detail": "Briefly, the NaOH micro pellets were dissolved in a sodium silicate solution using a magnetic stirrer."
  },
  {
   "id": "cnt",
   "family": "nano-additive",
   "role": "additive",
   "name": "CNT"
  },
  {
   "id": "scw",
   "family": "nano-additive",
   "role": "additive",
   "name": "SiC whiskers",
   "aliases": [
    "NW",
    "SCW"
   ]
  }
 ],
 "mixes": [
  {
   "id": "R1 (MK1 + AS)",
   "control": true,
   "form": "paste",
   "cure": "c1",
   "quantities": [
    {
     "material": "mk1",
     "value": 100,
     "unit": "g",
     "basis": "batch",
     "text": "The A.S. (120.0 g SS and 8.9 g HS), containing (or not) nanomaterials, was added gradually to MK (100.0 g) and mixed for 5 min in a higher-shear mixer (10,000 rpm)."
    },
    {
     "material": "ss",
     "value": 120,
     "unit": "g",
     "basis": "batch",
     "text": "The A.S. (120.0 g SS and 8.9 g HS), containing (or not) nanomaterials, was added gradually to MK (100.0 g) and mixed for 5 min in a higher-shear mixer (10,000 rpm)."
    },
    {
     "material": "naoh",
     "value": 8.9,
     "unit": "g",
     "basis": "batch",
     "text": "The A.S. (120.0 g SS and 8.9 g HS), containing (or not) nanomaterials, was added gradually to MK (100.0 g) and mixed for 5 min in a higher-shear mixer (10,000 rpm)."
    }
   ],
   "parameters": [
    {
     "key": "SiO2/Al2O3",
     "value": 3.7,
     "text": "Table 4 (Molar ratios from each mixture and additions content incorporated): Name | Addition (gr) | SiO2/Al2O3 | Na2O/Al2O3 | Na2O/SiO2 | H2O/Na2O → R1 (MK1 + AS) | 0.00 | 3.70 | 0.68 | 0.18 | 14.75 [spanning cells: H2O/Na2O]"
    },
    {
     "key": "Na2O/Al2O3",
     "value": 0.68,
     "text": "Table 4 (Molar ratios from each mixture and additions content incorporated): Name | Addition (gr) | SiO2/Al2O3 | Na2O/Al2O3 | Na2O/SiO2 | H2O/Na2O → R1 (MK1 + AS) | 0.00 | 3.70 | 0.68 | 0.18 | 14.75 [spanning cells: H2O/Na2O]"
    },
    {
     "key": "H2O/Na2O",
     "value": 14.75,
     "text": "Table 4 (Molar ratios from each mixture and additions content incorporated): Name | Addition (gr) | SiO2/Al2O3 | Na2O/Al2O3 | Na2O/SiO2 | H2O/Na2O → R1 (MK1 + AS) | 0.00 | 3.70 | 0.68 | 0.18 | 14.75 [spanning cells: H2O/Na2O]"
    }
   ]
  },
  {
   "id": "R2 (MK2 + AS)",
   "control": true,
   "form": "paste",
   "cure": "c1",
   "quantities": [
    {
     "material": "mk2",
     "value": 100,
     "unit": "g",
     "basis": "batch",
     "text": "The A.S. (120.0 g SS and 8.9 g HS), containing (or not) nanomaterials, was added gradually to MK (100.0 g) and mixed for 5 min in a higher-shear mixer (10,000 rpm)."
    },
    {
     "material": "ss",
     "value": 120,
     "unit": "g",
     "basis": "batch",
     "text": "The A.S. (120.0 g SS and 8.9 g HS), containing (or not) nanomaterials, was added gradually to MK (100.0 g) and mixed for 5 min in a higher-shear mixer (10,000 rpm)."
    },
    {
     "material": "naoh",
     "value": 8.9,
     "unit": "g",
     "basis": "batch",
     "text": "The A.S. (120.0 g SS and 8.9 g HS), containing (or not) nanomaterials, was added gradually to MK (100.0 g) and mixed for 5 min in a higher-shear mixer (10,000 rpm)."
    }
   ],
   "parameters": [
    {
     "key": "SiO2/Al2O3",
     "value": 3.88,
     "text": "Table 4 (Molar ratios from each mixture and additions content incorporated): Name | Addition (gr) | SiO2/Al2O3 | Na2O/Al2O3 | Na2O/SiO2 | H2O/Na2O → R2 (MK2 + AS) | 0.00 | 3.88 | 0.76 | 0.20 | 14.75 [spanning cells: H2O/Na2O]"
    },
    {
     "key": "Na2O/Al2O3",
     "value": 0.76,
     "text": "Table 4 (Molar ratios from each mixture and additions content incorporated): Name | Addition (gr) | SiO2/Al2O3 | Na2O/Al2O3 | Na2O/SiO2 | H2O/Na2O → R2 (MK2 + AS) | 0.00 | 3.88 | 0.76 | 0.20 | 14.75 [spanning cells: H2O/Na2O]"
    },
    {
     "key": "H2O/Na2O",
     "value": 14.75,
     "text": "Table 4 (Molar ratios from each mixture and additions content incorporated): Name | Addition (gr) | SiO2/Al2O3 | Na2O/Al2O3 | Na2O/SiO2 | H2O/Na2O → R2 (MK2 + AS) | 0.00 | 3.88 | 0.76 | 0.20 | 14.75 [spanning cells: H2O/Na2O]"
    }
   ]
  },
  {
   "id": "R1 + NW",
   "control": false,
   "form": "paste",
   "cure": "c1",
   "quantities": [
    {
     "material": "mk1",
     "value": 100,
     "unit": "g",
     "basis": "batch",
     "text": "The A.S. (120.0 g SS and 8.9 g HS), containing (or not) nanomaterials, was added gradually to MK (100.0 g) and mixed for 5 min in a higher-shear mixer (10,000 rpm)."
    },
    {
     "material": "ss",
     "value": 120,
     "unit": "g",
     "basis": "batch",
     "text": "The A.S. (120.0 g SS and 8.9 g HS), containing (or not) nanomaterials, was added gradually to MK (100.0 g) and mixed for 5 min in a higher-shear mixer (10,000 rpm)."
    },
    {
     "material": "naoh",
     "value": 8.9,
     "unit": "g",
     "basis": "batch",
     "text": "The A.S. (120.0 g SS and 8.9 g HS), containing (or not) nanomaterials, was added gradually to MK (100.0 g) and mixed for 5 min in a higher-shear mixer (10,000 rpm)."
    },
    {
     "material": "scw",
     "value": 0.2,
     "unit": "g",
     "basis": "batch",
     "text": "Table 4 (Molar ratios from each mixture and additions content incorporated): Name | Addition (gr) | SiO2/Al2O3 | Na2O/Al2O3 | Na2O/SiO2 | H2O/Na2O → R1 + NW | 0.20 | 3.70 | 0.68 | 0.18 | 14.75 [spanning cells: H2O/Na2O]"
    }
   ],
   "parameters": [
    {
     "key": "SiO2/Al2O3",
     "value": 3.7,
     "text": "Table 4 (Molar ratios from each mixture and additions content incorporated): Name | Addition (gr) | SiO2/Al2O3 | Na2O/Al2O3 | Na2O/SiO2 | H2O/Na2O → R1 + NW | 0.20 | 3.70 | 0.68 | 0.18 | 14.75 [spanning cells: H2O/Na2O]"
    },
    {
     "key": "Na2O/Al2O3",
     "value": 0.68,
     "text": "Table 4 (Molar ratios from each mixture and additions content incorporated): Name | Addition (gr) | SiO2/Al2O3 | Na2O/Al2O3 | Na2O/SiO2 | H2O/Na2O → R1 + NW | 0.20 | 3.70 | 0.68 | 0.18 | 14.75 [spanning cells: H2O/Na2O]"
    },
    {
     "key": "H2O/Na2O",
     "value": 14.75,
     "text": "Table 4 (Molar ratios from each mixture and additions content incorporated): Name | Addition (gr) | SiO2/Al2O3 | Na2O/Al2O3 | Na2O/SiO2 | H2O/Na2O → R1 + NW | 0.20 | 3.70 | 0.68 | 0.18 | 14.75 [spanning cells: H2O/Na2O]"
    }
   ]
  },
  {
   "id": "R2 + NW",
   "control": false,
   "form": "paste",
   "cure": "c1",
   "quantities": [
    {
     "material": "mk2",
     "value": 100,
     "unit": "g",
     "basis": "batch",
     "text": "The A.S. (120.0 g SS and 8.9 g HS), containing (or not) nanomaterials, was added gradually to MK (100.0 g) and mixed for 5 min in a higher-shear mixer (10,000 rpm)."
    },
    {
     "material": "ss",
     "value": 120,
     "unit": "g",
     "basis": "batch",
     "text": "The A.S. (120.0 g SS and 8.9 g HS), containing (or not) nanomaterials, was added gradually to MK (100.0 g) and mixed for 5 min in a higher-shear mixer (10,000 rpm)."
    },
    {
     "material": "naoh",
     "value": 8.9,
     "unit": "g",
     "basis": "batch",
     "text": "The A.S. (120.0 g SS and 8.9 g HS), containing (or not) nanomaterials, was added gradually to MK (100.0 g) and mixed for 5 min in a higher-shear mixer (10,000 rpm)."
    },
    {
     "material": "scw",
     "value": 0.2,
     "unit": "g",
     "basis": "batch",
     "text": "Table 4 (Molar ratios from each mixture and additions content incorporated): Name | Addition (gr) | SiO2/Al2O3 | Na2O/Al2O3 | Na2O/SiO2 | H2O/Na2O → R2 + NW | 0.20 | 3.88 | 0.76 | 0.20 | 14.75 [spanning cells: H2O/Na2O]"
    }
   ],
   "parameters": [
    {
     "key": "SiO2/Al2O3",
     "value": 3.88,
     "text": "Table 4 (Molar ratios from each mixture and additions content incorporated): Name | Addition (gr) | SiO2/Al2O3 | Na2O/Al2O3 | Na2O/SiO2 | H2O/Na2O → R2 + NW | 0.20 | 3.88 | 0.76 | 0.20 | 14.75 [spanning cells: H2O/Na2O]"
    },
    {
     "key": "Na2O/Al2O3",
     "value": 0.76,
     "text": "Table 4 (Molar ratios from each mixture and additions content incorporated): Name | Addition (gr) | SiO2/Al2O3 | Na2O/Al2O3 | Na2O/SiO2 | H2O/Na2O → R2 + NW | 0.20 | 3.88 | 0.76 | 0.20 | 14.75 [spanning cells: H2O/Na2O]"
    },
    {
     "key": "H2O/Na2O",
     "value": 14.75,
     "text": "Table 4 (Molar ratios from each mixture and additions content incorporated): Name | Addition (gr) | SiO2/Al2O3 | Na2O/Al2O3 | Na2O/SiO2 | H2O/Na2O → R2 + NW | 0.20 | 3.88 | 0.76 | 0.20 | 14.75 [spanning cells: H2O/Na2O]"
    }
   ]
  },
  {
   "id": "R1 + CNT",
   "control": false,
   "form": "paste",
   "cure": "c1",
   "quantities": [
    {
     "material": "mk1",
     "value": 100,
     "unit": "g",
     "basis": "batch",
     "text": "The A.S. (120.0 g SS and 8.9 g HS), containing (or not) nanomaterials, was added gradually to MK (100.0 g) and mixed for 5 min in a higher-shear mixer (10,000 rpm)."
    },
    {
     "material": "ss",
     "value": 120,
     "unit": "g",
     "basis": "batch",
     "text": "The A.S. (120.0 g SS and 8.9 g HS), containing (or not) nanomaterials, was added gradually to MK (100.0 g) and mixed for 5 min in a higher-shear mixer (10,000 rpm)."
    },
    {
     "material": "naoh",
     "value": 8.9,
     "unit": "g",
     "basis": "batch",
     "text": "The A.S. (120.0 g SS and 8.9 g HS), containing (or not) nanomaterials, was added gradually to MK (100.0 g) and mixed for 5 min in a higher-shear mixer (10,000 rpm)."
    },
    {
     "material": "cnt",
     "value": 0.2,
     "unit": "g",
     "basis": "batch",
     "text": "Table 4 (Molar ratios from each mixture and additions content incorporated): Name | Addition (gr) | SiO2/Al2O3 | Na2O/Al2O3 | Na2O/SiO2 | H2O/Na2O → R1 + CNT | 0.20 | 3.70 | 0.68 | 0.18 | 14.75 [spanning cells: H2O/Na2O]"
    }
   ],
   "parameters": [
    {
     "key": "SiO2/Al2O3",
     "value": 3.7,
     "text": "Table 4 (Molar ratios from each mixture and additions content incorporated): Name | Addition (gr) | SiO2/Al2O3 | Na2O/Al2O3 | Na2O/SiO2 | H2O/Na2O → R1 + CNT | 0.20 | 3.70 | 0.68 | 0.18 | 14.75 [spanning cells: H2O/Na2O]"
    },
    {
     "key": "Na2O/Al2O3",
     "value": 0.68,
     "text": "Table 4 (Molar ratios from each mixture and additions content incorporated): Name | Addition (gr) | SiO2/Al2O3 | Na2O/Al2O3 | Na2O/SiO2 | H2O/Na2O → R1 + CNT | 0.20 | 3.70 | 0.68 | 0.18 | 14.75 [spanning cells: H2O/Na2O]"
    },
    {
     "key": "H2O/Na2O",
     "value": 14.75,
     "text": "Table 4 (Molar ratios from each mixture and additions content incorporated): Name | Addition (gr) | SiO2/Al2O3 | Na2O/Al2O3 | Na2O/SiO2 | H2O/Na2O → R1 + CNT | 0.20 | 3.70 | 0.68 | 0.18 | 14.75 [spanning cells: H2O/Na2O]"
    }
   ]
  },
  {
   "id": "R2 + CNT",
   "control": false,
   "form": "paste",
   "cure": "c1",
   "quantities": [
    {
     "material": "mk2",
     "value": 100,
     "unit": "g",
     "basis": "batch",
     "text": "The A.S. (120.0 g SS and 8.9 g HS), containing (or not) nanomaterials, was added gradually to MK (100.0 g) and mixed for 5 min in a higher-shear mixer (10,000 rpm)."
    },
    {
     "material": "ss",
     "value": 120,
     "unit": "g",
     "basis": "batch",
     "text": "The A.S. (120.0 g SS and 8.9 g HS), containing (or not) nanomaterials, was added gradually to MK (100.0 g) and mixed for 5 min in a higher-shear mixer (10,000 rpm)."
    },
    {
     "material": "naoh",
     "value": 8.9,
     "unit": "g",
     "basis": "batch",
     "text": "The A.S. (120.0 g SS and 8.9 g HS), containing (or not) nanomaterials, was added gradually to MK (100.0 g) and mixed for 5 min in a higher-shear mixer (10,000 rpm)."
    },
    {
     "material": "cnt",
     "value": 0.2,
     "unit": "g",
     "basis": "batch",
     "text": "Table 4 (Molar ratios from each mixture and additions content incorporated): Name | Addition (gr) | SiO2/Al2O3 | Na2O/Al2O3 | Na2O/SiO2 | H2O/Na2O → R2 + CNT | 0.20 | 3.88 | 0.76 | 0.20 | 14.75 [spanning cells: H2O/Na2O]"
    }
   ],
   "parameters": [
    {
     "key": "SiO2/Al2O3",
     "value": 3.88,
     "text": "Table 4 (Molar ratios from each mixture and additions content incorporated): Name | Addition (gr) | SiO2/Al2O3 | Na2O/Al2O3 | Na2O/SiO2 | H2O/Na2O → R2 + CNT | 0.20 | 3.88 | 0.76 | 0.20 | 14.75 [spanning cells: H2O/Na2O]"
    },
    {
     "key": "Na2O/Al2O3",
     "value": 0.76,
     "text": "Table 4 (Molar ratios from each mixture and additions content incorporated): Name | Addition (gr) | SiO2/Al2O3 | Na2O/Al2O3 | Na2O/SiO2 | H2O/Na2O → R2 + CNT | 0.20 | 3.88 | 0.76 | 0.20 | 14.75 [spanning cells: H2O/Na2O]"
    },
    {
     "key": "H2O/Na2O",
     "value": 14.75,
     "text": "Table 4 (Molar ratios from each mixture and additions content incorporated): Name | Addition (gr) | SiO2/Al2O3 | Na2O/Al2O3 | Na2O/SiO2 | H2O/Na2O → R2 + CNT | 0.20 | 3.88 | 0.76 | 0.20 | 14.75 [spanning cells: H2O/Na2O]"
    }
   ]
  }
 ],
 "cures": [
  {
   "id": "c1",
   "category": "ambient",
   "temperatureC": 23,
   "duration": null,
   "durationUnit": null,
   "sealed": true,
   "humidityPercent": null,
   "text": "Subsequently, all samples were sealed with plastic films and cured at 23 ± 2 °C. The samples were kept at ambient temperature until the day of the tests."
  }
 ],
 "tests": [],
 "results": [],
 "findings": [],
 "notes": [],
 "gaps": [
  "Table quotes follow the standard form; the mix names are Table 4's own (\"R1 (MK1 + AS)\", \"R2 + NW\", …). \"NW\" in Table 4 is the SiC whisker addition called SCW in the text; 0.20 g of addition per 100 g MK is from Table 4.",
  "Batch masses (100.0 g MK, 120.0 g sodium silicate, 8.9 g NaOH) are stated once for all mixtures in §2.6; the review note's question on the NaOH physical form is answered: micro pellets dissolved in the silicate.",
  "Yield stress, viscosity and compressive strength are only in figures; Na2O/SiO2 (Table 4) has no parameter key.",
  "Second review pending; see the batch audit."
 ]
}
