Repository: yitzhach/geopolymer

# Geopolymer Platform

A connected knowledge, materials, formulation and commerce platform.
**Learn → Formulate → Buy → Test → Ask → Share**

## Current prototype

Responsive homepage; material, research, formulation and product indexes/details;
beginner and expanded educator pathways; Artists & Artisans page and store collection;
unified search with type filters; a batch mass scaler.
The catalog contains proposed products only. No checkout, inventory or live services.

Start with [HANDOFF.md](HANDOFF.md), then [BUILD_PLAN.md](BUILD_PLAN.md).
GitHub is the working source of truth. The full business direction and public MVP

File: research/mix-sheets/coating-wetting-versus-bond.json
{
 "format": "mix-sheet-v1",
 "guideId": "coating-wetting-versus-bond",
 "doi": "10.3390/ma15113767",
 "basis": "review-note",
 "scope": "Only Reference-S0.4, the one mix whose Table 2 weights the review notes list; precursor-replacement, W/S, modulus and surface-modifier variants and all coating/bond results are not transcribed.",
 "made": "2026-10-24",
 "madeBy": "AI transcription · mix-sheet skill v1",
 "materials": [
  {"id": "slag", "family": "slag", "role": "precursor", "name": "Slag"},
  {"id": "wg", "family": "sodium-silicate-solution", "role": "activator", "name": "sodium silicate"},
  {"id": "water", "family": "water", "role": "water", "name": "water"}
 ],
 "mixes": [
  {
   "id": "Reference-S0.4",
   "control": true,
   "form": "paste",
   "cure": "c1",
   "quantities": [
    {"material": "slag", "value": 300, "unit": "g", "basis": "batch", "text": "Reference-S0.4, Table 2: Slag 300 g; sodium silicate 168 g; water 36 g"},
    {"material": "wg", "value": 168, "unit": "g", "basis": "batch", "text": "Reference-S0.4, Table 2: Slag 300 g; sodium silicate 168 g; water 36 g"},
    {"material": "water", "value": 36, "unit": "g", "basis": "batch", "text": "Reference-S0.4, Table 2: Slag 300 g; sodium silicate 168 g; water 36 g"}
   ],
   "parameters": [],
   "missing": ["NaOH amount (indexed table cell is blank)", "activator identity needs reconciliation"]
  }
 ],
 "cures": [
  {"id": "c1", "category": "moist", "temperatureC": 23, "duration": 28, "durationUnit": "d", "sealed": null, "humidityPercent": 95, "text": "23±0.5 °C/RH95±5%, 28 d except age sweep"}
 ],
 "tests": [],
 "results": [],
 "findings": [],
 "notes": [],
 "gaps": [
  "The indexed NaOH cell for Reference-S0.4 is blank and the activator identity needs reconciliation, so the listed weights are not a complete recipe.",
  "Mixed-in modifiers (PTB / SY 1–9%) and coated MSO / OSA (1% of coating mass) are variants without their own labels; they are not transcribed.",
  "No bond, contact-angle or strength values are in the notes, so no results are entered.",
  "The 28 d cure applies except in the age sweep; the notes do not say which mixes were in the sweep, so the cure is attached to the reference only."
 ]
}

File: research/mix-sheets/copper-slag-print-cast-ledger.json
{
 "format": "mix-sheet-v1",
 "guideId": "copper-slag-print-cast-ledger",
 "doi": "10.3390/ma17225581",
 "basis": "source-text",
 "sourceUrl": "https://pmc.ncbi.nlm.nih.gov/articles/PMC11595373/",
 "accessed": "2026-11-02",
 "audit": "research/batches/source-text-batch4-2026-11-02.json",
 "scope": "The one copper-slag geopolymer recipe, as mould-cast (\"formed\") and 3D-printed specimens, with the 28-day compressive strengths and the printed interlayer tensile strengths stated in the text. Bending and shear values are given only as ranges or for one age.",
 "made": "2026-11-02",
 "madeBy": "AI transcription · mix-sheet skill v1 (source-text pilot)",
 "materials": [
  {
   "id": "cs",
   "family": "copper-slag",
   "role": "precursor",
   "name": "copper slag Koranel",
   "aliases": [
    "copper slag",
    "Koranel"
   ],
   "detail": "Koranel is a granulated Fe silicate containing traces of heavy metals, derived from secondary copper smelting followed by evaporation of zinc in an immersed plasma to recover Zn and P."
  },
  {
   "id": "ks",
   "family": "potassium-silicate-solution",
   "role": "activator",
   "name": "Potassium silicate solution Geosil 14517",
   "aliases": [
    "Potassium silicate solution"
   ]
  },
  {
   "id": "al",
   "family": "foaming-agent",
   "role": "additive",
   "name": "aluminum powder"
  },
  {
   "id": "ole",
   "family": "other-additive",
   "role": "additive",
   "name": "sodium oleate"
  }
 ],
 "mixes": [
  {
   "id": "formed",
   "control": true,
   "form": "paste",
   "cure": null,
   "quantities": [
    {
     "material": "cs",
     "value": null,
     "missing": "batch mass not given",
     "text": "The base material used to prepare the geopolymer paste for 3D printing is copper slag Koranel (Metallo, Beerce, Belgium) [65]."
    },
    {
     "material": "ks",
     "value": null,
     "missing": "mass not given; liquid to precursor ratio 0.47",
     "text": "Potassium silicate solution Geosil 14517 (Wöllner GmbH, Wöllnerstraße 26, 67065 Ludwigshafen, Germany) is used as the activator. The liquid to precursor ratio is 0.47."
    },
    {
     "material": "al",
     "value": 0.25,
     "unit": "wt%",
     "basis": "precursor-mass",
     "text": "The aluminum powder and sodium oleate pure were introduced in the amounts of 0.25% and 0.01% in relation to copper slag, respectively."
    },
    {
     "material": "ole",
     "value": 0.01,
     "unit": "wt%",
     "basis": "precursor-mass",
     "text": "The aluminum powder and sodium oleate pure were introduced in the amounts of 0.25% and 0.01% in relation to copper slag, respectively."
    }
   ],
   "parameters": [
    {
     "key": "activator/precursor",
     "value": 0.47,
     "basisNote": "\"liquid to precursor ratio\"; mass basis not stated",
     "text": "Potassium silicate solution Geosil 14517 (Wöllner GmbH, Wöllnerstraße 26, 67065 Ludwigshafen, Germany) is used as the activator. The liquid to precursor ratio is 0.47."
    }
   ],
   "missing": [
    "curing conditions not stated"
   ]
  },
  {
   "id": "printed",
   "control": false,
   "form": "printed",
   "cure": null,
   "quantities": [
    {
     "material": "cs",
     "value": null,
     "missing": "batch mass not given",
     "text": "The base material used to prepare the geopolymer paste for 3D printing is copper slag Koranel (Metallo, Beerce, Belgium) [65]."
    },
    {
     "material": "ks",
     "value": null,
     "missing": "mass not given; liquid to precursor ratio 0.47",
     "text": "Potassium silicate solution Geosil 14517 (Wöllner GmbH, Wöllnerstraße 26, 67065 Ludwigshafen, Germany) is used as the activator. The liquid to precursor ratio is 0.47."
    },
    {
     "material": "al",
     "value": 0.25,
     "unit": "wt%",
     "basis": "precursor-mass",
     "text": "The aluminum powder and sodium oleate pure were introduced in the amounts of 0.25% and 0.01% in relation to copper slag, respectively."
    },
    {
     "material": "ole",
     "value": 0.01,
     "unit": "wt%",
     "basis": "precursor-mass",
     "text": "The aluminum powder and sodium oleate pure were introduced in the amounts of 0.25% and 0.01% in relation to copper slag, respectively."
    }
   ],
   "parameters": [
    {
     "key": "activator/precursor",
     "value": 0.47,
     "basisNote": "\"liquid to precursor ratio\"; mass basis not stated",
     "text": "Potassium silicate solution Geosil 14517 (Wöllner GmbH, Wöllnerstraße 26, 67065 Ludwigshafen, Germany) is used as the activator. The liquid to precursor ratio is 0.47."
    }
   ],
   "missing": [
    "curing conditions not stated"
   ]
  }
 ],
 "cures": [],
 "tests": [
  {
   "id": "fc",
   "property": "compressive-strength",
   "unit": "MPa",
   "specimen": "not stated; mean of three",
   "method": "Hager et al. procedure"
  },
  {
   "id": "ft",
   "property": "interlayer-tensile-bond",
   "unit": "MPa",
   "specimen": "printed specimens, failure at the layer interface",
   "method": "direct tensile test"
  }
 ],
 "results": [
  {
   "mix": "formed",
   "test": "fc",
   "ageDays": 28,
   "value": 46.4,
   "text": "The average compressive strength after 28 days for the formed samples is 46.4 MPa, and for the printed samples, it is 42.1 MPa.",
   "locator": "§3 / Figure 10"
  },
  {
   "mix": "printed",
   "test": "fc",
   "ageDays": 28,
   "value": 42.1,
   "text": "The average compressive strength after 28 days for the formed samples is 46.4 MPa, and for the printed samples, it is 42.1 MPa.",
   "locator": "§3 / Figure 10"
  },
  {
   "mix": "printed",
   "test": "ft",
   "ageDays": 5,
   "value": 1.8,
   "text": "The average tensile strengths for printed sample ft after 5, 14, and 28 days are 1.8, 2.9, and 3.0 MPa, respectively.",
   "locator": "§3 / Figure 12a"
  },
  {
   "mix": "printed",
   "test": "ft",
   "ageDays": 14,
   "value": 2.9,
   "text": "The average tensile strengths for printed sample ft after 5, 14, and 28 days are 1.8, 2.9, and 3.0 MPa, respectively.",
   "locator": "§3 / Figure 12a"
  },
  {
   "mix": "printed",
   "test": "ft",
   "ageDays": 28,
   "value": 3,
   "text": "The average tensile strengths for printed sample ft after 5, 14, and 28 days are 1.8, 2.9, and 3.0 MPa, respectively.",
   "locator": "§3 / Figure 12a"
  }
 ],
 "findings": [],
 "notes": [],
 "gaps": [
  "One recipe: \"formed\" (cast in standard moulds) and \"printed\" are the paper's own words for the two fabrication conditions and are used as labels; the control flag marks the cast reference.",
  "Curing conditions are not stated in the paper; no batch masses are given.",
  "Bending strength after 28 days is given only as a range for all conditions (7.4–7.8 MPa); shear strength only as 14 MPa after 5 days with \"less than 20%\" later change; neither is transcribed.",
  "Second review pending; see the batch audit."
 ]
}

File: research/mix-sheets/eogo-metakaolin-dose-dispersion.json
{
 "format": "mix-sheet-v1",
 "guideId": "eogo-metakaolin-dose-dispersion",
 "doi": "10.3390/ma18163864",
 "basis": "source-text",
 "sourceUrl": "https://pmc.ncbi.nlm.nih.gov/articles/PMC12387482/",
 "accessed": "2026-11-02",
 "audit": "research/batches/source-text-batch3-2026-11-02.json",
 "scope": "All four Table 3 pastes (control CP and 0.1, 0.5 and 1% EOGO by metakaolin mass) with exact batch masses, and their Table 4 initial and final setting times. Compressive strength, stiffness, voids and flow are reported as percentages, in figures or without mix names and are not transcribed.",
 "made": "2026-11-02",
 "madeBy": "AI transcription · mix-sheet skill v1 (source-text pilot)",
 "materials": [
  {
   "id": "mk",
   "family": "metakaolin",
   "role": "precursor",
   "name": "Metakaolin",
   "aliases": [
    "MK"
   ],
   "detail": "Metakaolin (MK) is a pozzolanic material containing 49.1% silica (SiO2) and 43.2% alumina (Al2O3). The mean particle size of metakaolin is 11 μm."
  },
  {
   "id": "sss",
   "family": "sodium-silicate-solution",
   "role": "activator",
   "name": "sodium silicate (Na2SiO3) solution",
   "aliases": [
    "SSS"
   ]
  },
  {
   "id": "shs",
   "family": "sodium-hydroxide",
   "role": "activator",
   "name": "sodium hydroxide (NaOH) solution",
   "aliases": [
    "SHS"
   ]
  },
  {
   "id": "eogo",
   "family": "nano-additive",
   "role": "additive",
   "name": "Edge-Oxidized Graphene Oxide",
   "aliases": [
    "EOGO"
   ],
   "detail": "EOGO was procured from Garmor, Inc. (Orlando, FL, USA), and the chemical composition of EOGO is given in Table 2."
  }
 ],
 "mixes": [
  {
   "id": "CP",
   "aliases": [
    "CS"
   ],
   "control": true,
   "form": "paste",
   "cure": "c1",
   "quantities": [
    {
     "material": "mk",
     "value": 838,
     "unit": "g",
     "basis": "batch",
     "text": "Table 3 (Composition of metakaolin–EOGO (MKGO) composite mixture): Paste ID | L/B Ratio | Metakaolin (g) | SSS (g) | SHS (g) | EOGO (%) | EOGO (g) → CP | 1.4 | 838 | 838 | 335 | 0 | 0"
    },
    {
     "material": "sss",
     "value": 838,
     "unit": "g",
     "basis": "batch",
     "text": "Table 3 (Composition of metakaolin–EOGO (MKGO) composite mixture): Paste ID | L/B Ratio | Metakaolin (g) | SSS (g) | SHS (g) | EOGO (%) | EOGO (g) → CP | 1.4 | 838 | 838 | 335 | 0 | 0"
    },
    {
     "material": "shs",
     "value": 335,
     "unit": "g",
     "basis": "batch",
     "text": "Table 3 (Composition of metakaolin–EOGO (MKGO) composite mixture): Paste ID | L/B Ratio | Metakaolin (g) | SSS (g) | SHS (g) | EOGO (%) | EOGO (g) → CP | 1.4 | 838 | 838 | 335 | 0 | 0"
    },
    {
     "material": "eogo",
     "value": 0,
     "unit": "g",
     "basis": "batch",
     "text": "Table 3 (Composition of metakaolin–EOGO (MKGO) composite mixture): Paste ID | L/B Ratio | Metakaolin (g) | SSS (g) | SHS (g) | EOGO (%) | EOGO (g) → CP | 1.4 | 838 | 838 | 335 | 0 | 0"
    },
    {
     "material": "eogo",
     "value": 0,
     "unit": "wt%",
     "basis": "precursor-mass",
     "text": "Table 3 (Composition of metakaolin–EOGO (MKGO) composite mixture): Paste ID | L/B Ratio | Metakaolin (g) | SSS (g) | SHS (g) | EOGO (%) | EOGO (g) → CP | 1.4 | 838 | 838 | 335 | 0 | 0"
    }
   ],
   "parameters": [
    {
     "key": "activator/precursor",
     "value": 1.4,
     "basisNote": "printed as L/B: liquid = SSS + SHS solutions, binder = metakaolin only",
     "text": "Table 3 (Composition of metakaolin–EOGO (MKGO) composite mixture): Paste ID | L/B Ratio | Metakaolin (g) | SSS (g) | SHS (g) | EOGO (%) | EOGO (g) → CP | 1.4 | 838 | 838 | 335 | 0 | 0"
    }
   ]
  },
  {
   "id": "MKGO 0.1",
   "control": false,
   "form": "paste",
   "cure": "c1",
   "quantities": [
    {
     "material": "mk",
     "value": 838,
     "unit": "g",
     "basis": "batch",
     "text": "Table 3 (Composition of metakaolin–EOGO (MKGO) composite mixture): Paste ID | L/B Ratio | Metakaolin (g) | SSS (g) | SHS (g) | EOGO (%) | EOGO (g) → MKGO 0.1 | 1.4 | 838 | 838 | 335 | 0.1 | 0.84"
    },
    {
     "material": "sss",
     "value": 838,
     "unit": "g",
     "basis": "batch",
     "text": "Table 3 (Composition of metakaolin–EOGO (MKGO) composite mixture): Paste ID | L/B Ratio | Metakaolin (g) | SSS (g) | SHS (g) | EOGO (%) | EOGO (g) → MKGO 0.1 | 1.4 | 838 | 838 | 335 | 0.1 | 0.84"
    },
    {
     "material": "shs",
     "value": 335,
     "unit": "g",
     "basis": "batch",
     "text": "Table 3 (Composition of metakaolin–EOGO (MKGO) composite mixture): Paste ID | L/B Ratio | Metakaolin (g) | SSS (g) | SHS (g) | EOGO (%) | EOGO (g) → MKGO 0.1 | 1.4 | 838 | 838 | 335 | 0.1 | 0.84"
    },
    {
     "material": "eogo",
     "value": 0.84,
     "unit": "g",
     "basis": "batch",
     "text": "Table 3 (Composition of metakaolin–EOGO (MKGO) composite mixture): Paste ID | L/B Ratio | Metakaolin (g) | SSS (g) | SHS (g) | EOGO (%) | EOGO (g) → MKGO 0.1 | 1.4 | 838 | 838 | 335 | 0.1 | 0.84"
    },
    {
     "material": "eogo",
     "value": 0.1,
     "unit": "wt%",
     "basis": "precursor-mass",
     "text": "Table 3 (Composition of metakaolin–EOGO (MKGO) composite mixture): Paste ID | L/B Ratio | Metakaolin (g) | SSS (g) | SHS (g) | EOGO (%) | EOGO (g) → MKGO 0.1 | 1.4 | 838 | 838 | 335 | 0.1 | 0.84"
    }
   ],
   "parameters": [
    {
     "key": "activator/precursor",
     "value": 1.4,
     "basisNote": "printed as L/B: liquid = SSS + SHS solutions, binder = metakaolin only",
     "text": "Table 3 (Composition of metakaolin–EOGO (MKGO) composite mixture): Paste ID | L/B Ratio | Metakaolin (g) | SSS (g) | SHS (g) | EOGO (%) | EOGO (g) → MKGO 0.1 | 1.4 | 838 | 838 | 335 | 0.1 | 0.84"
    }
   ]
  },
  {
   "id": "MKGO 0.5",
   "control": false,
   "form": "paste",
   "cure": "c1",
   "quantities": [
    {
     "material": "mk",
     "value": 838,
     "unit": "g",
     "basis": "batch",
     "text": "Table 3 (Composition of metakaolin–EOGO (MKGO) composite mixture): Paste ID | L/B Ratio | Metakaolin (g) | SSS (g) | SHS (g) | EOGO (%) | EOGO (g) → MKGO 0.5 | 1.4 | 838 | 838 | 335 | 0.5 | 4.19"
    },
    {
     "material": "sss",
     "value": 838,
     "unit": "g",
     "basis": "batch",
     "text": "Table 3 (Composition of metakaolin–EOGO (MKGO) composite mixture): Paste ID | L/B Ratio | Metakaolin (g) | SSS (g) | SHS (g) | EOGO (%) | EOGO (g) → MKGO 0.5 | 1.4 | 838 | 838 | 335 | 0.5 | 4.19"
    },
    {
     "material": "shs",
     "value": 335,
     "unit": "g",
     "basis": "batch",
     "text": "Table 3 (Composition of metakaolin–EOGO (MKGO) composite mixture): Paste ID | L/B Ratio | Metakaolin (g) | SSS (g) | SHS (g) | EOGO (%) | EOGO (g) → MKGO 0.5 | 1.4 | 838 | 838 | 335 | 0.5 | 4.19"
    },
    {
     "material": "eogo",
     "value": 4.19,
     "unit": "g",
     "basis": "batch",
     "text": "Table 3 (Composition of metakaolin–EOGO (MKGO) composite mixture): Paste ID | L/B Ratio | Metakaolin (g) | SSS (g) | SHS (g) | EOGO (%) | EOGO (g) → MKGO 0.5 | 1.4 | 838 | 838 | 335 | 0.5 | 4.19"
    },
    {
     "material": "eogo",
     "value": 0.5,
     "unit": "wt%",
     "basis": "precursor-mass",
     "text": "Table 3 (Composition of metakaolin–EOGO (MKGO) composite mixture): Paste ID | L/B Ratio | Metakaolin (g) | SSS (g) | SHS (g) | EOGO (%) | EOGO (g) → MKGO 0.5 | 1.4 | 838 | 838 | 335 | 0.5 | 4.19"
    }
   ],
   "parameters": [
    {
     "key": "activator/precursor",
     "value": 1.4,
     "basisNote": "printed as L/B: liquid = SSS + SHS solutions, binder = metakaolin only",
     "text": "Table 3 (Composition of metakaolin–EOGO (MKGO) composite mixture): Paste ID | L/B Ratio | Metakaolin (g) | SSS (g) | SHS (g) | EOGO (%) | EOGO (g) → MKGO 0.5 | 1.4 | 838 | 838 | 335 | 0.5 | 4.19"
    }
   ]
  },
  {
   "id": "MKGO 1",
   "control": false,
   "form": "paste",
   "cure": "c1",
   "quantities": [
    {
     "material": "mk",
     "value": 838,
     "unit": "g",
     "basis": "batch",
     "text": "Table 3 (Composition of metakaolin–EOGO (MKGO) composite mixture): Paste ID | L/B Ratio | Metakaolin (g) | SSS (g) | SHS (g) | EOGO (%) | EOGO (g) → MKGO 1 | 1.4 | 838 | 838 | 335 | 1 | 8.38"
    },
    {
     "material": "sss",
     "value": 838,
     "unit": "g",
     "basis": "batch",
     "text": "Table 3 (Composition of metakaolin–EOGO (MKGO) composite mixture): Paste ID | L/B Ratio | Metakaolin (g) | SSS (g) | SHS (g) | EOGO (%) | EOGO (g) → MKGO 1 | 1.4 | 838 | 838 | 335 | 1 | 8.38"
    },
    {
     "material": "shs",
     "value": 335,
     "unit": "g",
     "basis": "batch",
     "text": "Table 3 (Composition of metakaolin–EOGO (MKGO) composite mixture): Paste ID | L/B Ratio | Metakaolin (g) | SSS (g) | SHS (g) | EOGO (%) | EOGO (g) → MKGO 1 | 1.4 | 838 | 838 | 335 | 1 | 8.38"
    },
    {
     "material": "eogo",
     "value": 8.38,
     "unit": "g",
     "basis": "batch",
     "text": "Table 3 (Composition of metakaolin–EOGO (MKGO) composite mixture): Paste ID | L/B Ratio | Metakaolin (g) | SSS (g) | SHS (g) | EOGO (%) | EOGO (g) → MKGO 1 | 1.4 | 838 | 838 | 335 | 1 | 8.38"
    },
    {
     "material": "eogo",
     "value": 1,
     "unit": "wt%",
     "basis": "precursor-mass",
     "text": "Table 3 (Composition of metakaolin–EOGO (MKGO) composite mixture): Paste ID | L/B Ratio | Metakaolin (g) | SSS (g) | SHS (g) | EOGO (%) | EOGO (g) → MKGO 1 | 1.4 | 838 | 838 | 335 | 1 | 8.38"
    }
   ],
   "parameters": [
    {
     "key": "activator/precursor",
     "value": 1.4,
     "basisNote": "printed as L/B: liquid = SSS + SHS solutions, binder = metakaolin only",
     "text": "Table 3 (Composition of metakaolin–EOGO (MKGO) composite mixture): Paste ID | L/B Ratio | Metakaolin (g) | SSS (g) | SHS (g) | EOGO (%) | EOGO (g) → MKGO 1 | 1.4 | 838 | 838 | 335 | 1 | 8.38"
    }
   ]
  }
 ],
 "cures": [
  {
   "id": "c1",
   "category": "ambient",
   "temperatureC": 25,
   "duration": null,
   "durationUnit": null,
   "sealed": null,
   "humidityPercent": null,
   "text": "All specimens were cured at a room temperature of 25 °C for 7, 14, and 28 days."
  }
 ],
 "tests": [
  {
   "id": "ist",
   "property": "initial-setting-time",
   "unit": "min",
   "specimen": "paste",
   "method": null
  },
  {
   "id": "fst",
   "property": "final-setting-time",
   "unit": "min",
   "specimen": "paste",
   "method": null
  }
 ],
 "results": [
  {
   "mix": "CP",
   "test": "ist",
   "ageDays": null,
   "ageNote": "fresh paste test",
   "value": 315,
   "text": "Table 4 (Initial and final setting times of geopolymer paste): Paste ID | Initial Setting Time (min) | Final Setting Time (min) → CP | 315 | 465",
   "locator": "Table 4"
  },
  {
   "mix": "CP",
   "test": "fst",
   "ageDays": null,
   "ageNote": "fresh paste test",
   "value": 465,
   "text": "Table 4 (Initial and final setting times of geopolymer paste): Paste ID | Initial Setting Time (min) | Final Setting Time (min) → CP | 315 | 465",
   "locator": "Table 4"
  },
  {
   "mix": "MKGO 0.1",
   "test": "ist",
   "ageDays": null,
   "ageNote": "fresh paste test",
   "value": 280,
   "text": "Table 4 (Initial and final setting times of geopolymer paste): Paste ID | Initial Setting Time (min) | Final Setting Time (min) → MKGO 0.1 | 280 | 395",
   "locator": "Table 4"
  },
  {
   "mix": "MKGO 0.1",
   "test": "fst",
   "ageDays": null,
   "ageNote": "fresh paste test",
   "value": 395,
   "text": "Table 4 (Initial and final setting times of geopolymer paste): Paste ID | Initial Setting Time (min) | Final Setting Time (min) → MKGO 0.1 | 280 | 395",
   "locator": "Table 4"
  },
  {
   "mix": "MKGO 0.5",
   "test": "ist",
   "ageDays": null,
   "ageNote": "fresh paste test",
   "value": 255,
   "text": "Table 4 (Initial and final setting times of geopolymer paste): Paste ID | Initial Setting Time (min) | Final Setting Time (min) → MKGO 0.5 | 255 | 345",
   "locator": "Table 4"
  },
  {
   "mix": "MKGO 0.5",
   "test": "fst",
   "ageDays": null,
   "ageNote": "fresh paste test",
   "value": 345,
   "text": "Table 4 (Initial and final setting times of geopolymer paste): Paste ID | Initial Setting Time (min) | Final Setting Time (min) → MKGO 0.5 | 255 | 345",
   "locator": "Table 4"
  },
  {
   "mix": "MKGO 1",
   "test": "ist",
   "ageDays": null,
   "ageNote": "fresh paste test",
   "value": 255,
   "text": "Table 4 (Initial and final setting times of geopolymer paste): Paste ID | Initial Setting Time (min) | Final Setting Time (min) → MKGO 1 | 255 | 325",
   "locator": "Table 4"
  },
  {
   "mix": "MKGO 1",
   "test": "fst",
   "ageDays": null,
   "ageNote": "fresh paste test",
   "value": 325,
   "text": "Table 4 (Initial and final setting times of geopolymer paste): Paste ID | Initial Setting Time (min) | Final Setting Time (min) → MKGO 1 | 255 | 325",
   "locator": "Table 4"
  }
 ],
 "findings": [
  {
   "goal": "Highest compressive strength",
   "mix": "MKGO 0.1",
   "text": "The specimen with 0.1% EOGO (MKGO 0.1) showed the highest compressive strength."
  }
 ],
 "notes": [],
 "gaps": [
  "Table quotes follow the standard form. The control is \"CP\" in the tables and \"CS\" in the strength and absorption text; both are recorded as the same mix.",
  "The NaOH (SHS) and silicate (SSS) solution concentrations are not stated.",
  "Compressive strength is plotted (Figure 6) and given in the text only as a 14.2% gain for MKGO 0.1 over the control at 28 days; stiffness, voids and toughness (no unit) likewise.",
  "Flow diameters (407.50, 395.33, 388.33 and 381.67 mm) are listed with \"respectively\" in a sentence that names no pastes; water-absorption values are given as \"rate … mm\" without a defined unit. Neither is transcribed.",
  "MKGO 0.5 water-absorption results were not plotted because its specimen cracked during that test (§3, Figure 10); its strength and stiffness were reported.",
  "Second review (2 Nov 2026): 0 value errors; see the batch audit."
 ]
}

File: research/mix-sheets/fa-ggbs-acid-strength-compromise.json
{
 "format": "mix-sheet-v1",
 "guideId": "fa-ggbs-acid-strength-compromise",
 "doi": "10.3390/buildings15214012",
 "basis": "review-note",
 "scope": "Only GPC10 (90% FA / 10% GGBS by binder mass) is covered: it is the one labelled mix in the existing deep-dive review. The other conditions ('30 or 50% GGBS') are unlabelled and not transcribed as mixes. The paper's complete mix table is not covered.",
 "made": "2026-10-22",
 "madeBy": "AI transcription · mix-sheet skill v1",
 "materials": [
  {"id": "fa", "family": "fly-ash", "role": "precursor", "name": "Fly ash", "aliases": ["FA"]},
  {"id": "ggbs", "family": "slag", "role": "precursor", "name": "GGBS"},
  {"id": "sand", "family": "sand", "role": "aggregate", "name": "river sand"},
  {"id": "granite", "family": "other-aggregate", "role": "aggregate", "name": "granite"},
  {"id": "activator", "family": "other-activator", "role": "activator", "name": "sodium activator"},
  {"id": "naoh", "family": "sodium-hydroxide", "role": "activator", "name": "NaOH"},
  {"id": "silicate", "family": "other-activator", "role": "activator", "name": "silicate/NaOH solution"},
  {"id": "snf", "family": "superplasticizer", "role": "additive", "name": "SNF"}
 ],
 "mixes": [
  {
   "id": "GPC10",
   "control": false,
   "form": "concrete",
   "cure": "c1",
   "quantities": [
    {"material": "fa", "value": 90, "unit": "wt%", "basis": "precursor-mass", "text": "GPC10: 90% FA/10% GGBS by binder mass"},
    {"material": "ggbs", "value": 10, "unit": "wt%", "basis": "precursor-mass", "text": "GPC10: 90% FA/10% GGBS by binder mass"},
    {"material": "snf", "value": 2, "unit": "wt%", "basis": "binder-as-defined", "basisNote": "authors' binder as written; whether it includes the activator is not stated", "text": "SNF 2% binder"},
    {"material": "naoh", "value": null, "missing": "solution mass not given; molarity is a design setting", "text": "12 M NaOH"}
   ],
   "parameters": [
    {"key": "hydroxide-molarity", "value": 12, "text": "12 M NaOH"},
    {"key": "silicate/hydroxide", "value": 2.5, "text": "silicate/NaOH solution 2.5:1 mass"}
   ]
  }
 ],
 "cures": [
  {"id": "c1", "category": "ambient", "temperatureC": null, "duration": null, "durationUnit": null, "sealed": null, "humidityPercent": null, "text": "Ambient curing; 7, 14, 28-day strength ages."}
 ],
 "tests": [],
 "results": [],
 "findings": [],
 "notes": [],
 "gaps": [
  "Other conditions: 30 or 50% GGBS are unlabelled in the reviewed notes, so they are not transcribed as mixes and have no quantities.",
  "Activator (12 M NaOH; silicate/NaOH solution 2.5:1 mass), SNF 2% binder and the ambient curing line are paper-wide statements. They are attached to GPC10 only because it is the one labelled mix; the notes do not say they apply to GPC10 or to the other conditions.",
  "Full binder, aggregate and solution masses are unresolved; no batch, per-m3 or water amounts are recorded.",
  "Curing temperature, curing duration and curing RH are not stated; 7, 14 and 28 days are strength test ages, not curing durations.",
  "Compression, tension and flexure tests and the 28-day acid exposures are named without numbers, so no tests or results are recorded.",
  "Qualitative only: fly-ash-rich mixes resisted acid better and higher slag increased early strength. No mix is named, so no finding or note is recorded.",
  "No combined optimum across strength and both acid exposures was extracted; acid exposure duration is separate from initial curing age."
 ]
}

File: research/mix-sheets/fly-ash-slag-efflorescence-moisture.json
{
 "format": "mix-sheet-v1",
 "guideId": "fly-ash-slag-efflorescence-moisture",
 "doi": "10.3390/ma13235550",
 "basis": "review-note",
 "scope": "The two pastes NHFS and NSFS named in the existing deep-dive review, with the study-wide precursor split, liquid/solid ratio and cure. Part-level graph values and the covered/exposed/control arms are not transcribed beyond the one text-stated exposed value.",
 "made": "2026-10-23",
 "madeBy": "AI transcription · mix-sheet skill v1",
 "materials": [
  {"id": "fa", "family": "fly-ash", "role": "precursor", "name": "Class F fly ash", "aliases": ["fly ash"]},
  {"id": "slag", "family": "slag", "role": "precursor", "name": "slag", "aliases": ["granulated blast-furnace slag"]},
  {"id": "naoh", "family": "sodium-hydroxide", "role": "activator", "name": "NaOH", "detail": "8 mol/L NaOH from 96% pellets"},
  {"id": "ss", "family": "sodium-silicate-solution", "role": "activator", "name": "Sodium silicate", "detail": "Sodium silicate: commercial solution (SiO₂ 32.6 wt%, Na₂O 10.4 wt%) plus NaOH to molar SiO₂/Na₂O 1.2"}
 ],
 "mixes": [
  {
   "id": "NHFS",
   "control": false,
   "form": "paste",
   "cure": "c1",
   "quantities": [
    {"material": "fa", "value": 80, "unit": "wt%", "basis": "precursor-mass", "text": "Class F fly ash / slag: 80/20 wt% of precursor"},
    {"material": "slag", "value": 20, "unit": "wt%", "basis": "precursor-mass", "text": "Class F fly ash / slag: 80/20 wt% of precursor"},
    {"material": "naoh", "value": null, "missing": "solution mass not given; only the 0.50 L/S ratio", "text": "8 mol/L NaOH from 96% pellets"}
   ],
   "parameters": [
    {"key": "liquid/solid", "value": 0.5, "text": "80 wt% fly ash + 20 wt% slag dry-mixed, then activator at L/S 0.50"},
    {"key": "hydroxide-molarity", "value": 8, "text": "8 mol/L NaOH from 96% pellets"}
   ]
  },
  {
   "id": "NSFS",
   "control": false,
   "form": "paste",
   "cure": "c1",
   "quantities": [
    {"material": "fa", "value": 80, "unit": "wt%", "basis": "precursor-mass", "text": "Class F fly ash / slag: 80/20 wt% of precursor"},
    {"material": "slag", "value": 20, "unit": "wt%", "basis": "precursor-mass", "text": "Class F fly ash / slag: 80/20 wt% of precursor"},
    {"material": "ss", "value": null, "missing": "solution mass not given; only the 0.50 L/S ratio", "text": "Sodium silicate: commercial solution (SiO₂ 32.6 wt%, Na₂O 10.4 wt%) plus NaOH to molar SiO₂/Na₂O 1.2"},
    {"material": "naoh", "value": null, "missing": "NaOH added to the silicate solution; amount not given", "text": "Sodium silicate: commercial solution (SiO₂ 32.6 wt%, Na₂O 10.4 wt%) plus NaOH to molar SiO₂/Na₂O 1.2"}
   ],
   "parameters": [
    {"key": "liquid/solid", "value": 0.5, "text": "80 wt% fly ash + 20 wt% slag dry-mixed, then activator at L/S 0.50"},
    {"key": "activator-modulus", "value": 1.2, "text": "Sodium silicate: commercial solution (SiO₂ 32.6 wt%, Na₂O 10.4 wt%) plus NaOH to molar SiO₂/Na₂O 1.2"}
   ]
  }
 ],
 "cures": [
  {"id": "c1", "category": "moist", "temperatureC": 20, "duration": 28, "durationUnit": "d", "sealed": null, "humidityPercent": null, "text": "Cure 20 ± 1 °C, RH ≥ 95%; demold at 24 h; cure to 28 days."}
 ],
 "tests": [
  {"id": "comp", "property": "compressive-strength", "unit": "MPa", "specimen": "32 mm slices (Parts 1–3, top to bottom) of cylinders; cylinder size conflicts between §2.2 and §2.3", "method": "three replicates per part", "text": "Three 32 mm slices (Parts 1–3, top to bottom). Strength: three replicates per part."}
 ],
 "results": [
  {"mix": "NHFS", "test": "comp", "ageDays": null, "ageNote": "after the 28-day cure plus a 28-day exposure; total age not stated in the notes", "value": 24.7, "condition": "Exposed NHFS Part 3 (bottom)", "text": "Exposed NHFS Part 3 (bottom) fell to 24.7 MPa", "locator": "§3.2.1; §4"}
 ],
 "findings": [],
 "notes": [
  {"mix": "NHFS", "kind": "failure", "text": "Exposed NHFS Part 3 (bottom) fell to 24.7 MPa against a 32.2–34.5 MPa control range."}
 ],
 "gaps": [
  "Specimen geometry conflict in the source: 100 × 200 mm cylinders (§2.2) versus 50 × 100 mm (Figure 3, §2.3); resolve before any batch sheet.",
  "The 32.2–34.5 MPa control range is not attributed to one paste in the notes, so it is not entered as a result.",
  "Part-level strength, absorption and pH values are graph-only and not digitized; NSFS has no text-stated strength.",
  "Activator solution masses and total water differ between NHFS and NSFS and are not given; the two pastes are matched on OH⁻ concentration, not composition.",
  "Mixing time, speed and consolidation are not stated in the inspected methods."
 ]
}

File: research/mix-sheets/foam-polystyrene-fire-assembly.json
{
 "format": "mix-sheet-v1",
 "guideId": "foam-polystyrene-fire-assembly",
 "doi": "10.3390/polym14101945",
 "basis": "source-text",
 "sourceUrl": "https://pmc.ncbi.nlm.nih.gov/articles/PMC9143971/",
 "accessed": "2026-11-02",
 "audit": "research/batches/source-text-batch2-2026-11-02.json",
 "scope": "The four Table 2 foams S19–S22 (ratios referred to MK), their Table 3 MIP porosity and bulk density, and the strength and thermal-conductivity values stated in the text. The S20 fire test on polystyrene boards is recorded as a note only.",
 "made": "2026-11-02",
 "madeBy": "AI transcription · mix-sheet skill v1 (source-text pilot)",
 "materials": [
  {
   "id": "mk",
   "family": "metakaolin",
   "role": "precursor",
   "name": "metakaolin",
   "aliases": [
    "MK",
    "Metakaolin(MK)"
   ],
   "detail": "The industrially commercial binder “Baucis lk” used for this research was supplied by České Lupkové Závody, a.s. (Nové Strašecí, Czech Republic) and is a two-component aluminosilicate binder based on metakaolin (MK) activated by an alkaline solution of potassium hydroxide (A)."
  },
  {
   "id": "koh",
   "family": "potassium-hydroxide",
   "role": "activator",
   "name": "alkaline solution of potassium hydroxide",
   "aliases": [
    "Activator(A)"
   ],
   "detail": "the metakaolin (MK) was mixed with an alkaline solution of potassium hydroxide (A) (KOH, pH = 11) for five minutes"
  },
  {
   "id": "cbf",
   "family": "basalt-fiber",
   "role": "fiber",
   "name": "Chopped basalt fibers",
   "aliases": [
    "CBFs"
   ],
   "detail": "characterized by a fiber length of 3.2 mm, a diameter of 13 µm, a density of 2.67 g/cm3, and thermal conductivity of 0.031/0.038 W/mK."
  },
  {
   "id": "sand",
   "family": "sand",
   "role": "aggregate",
   "name": "Silica sand",
   "aliases": [
    "SA"
   ],
   "detail": "the silica sand characterized by a mean range particle size of 0.3–0.8 mm and a density of 2.65 g/cm3."
  },
  {
   "id": "sf",
   "family": "silica-fume",
   "role": "additive",
   "name": "silica fume",
   "aliases": [
    "SF"
   ],
   "detail": "The silica fume (SF) (produced by Kema Morava—sanační centrum a.s., Republic of Slovenia) contained 90 wt.% of SiO2, with an average grain size of 1 mm."
  },
  {
   "id": "al",
   "family": "foaming-agent",
   "role": "additive",
   "name": "aluminum powder",
   "aliases": [
    "Al"
   ],
   "detail": "The aluminum powder (Al) was supplied by Pkchemie, Inc. (Třebíč, Czech Republic) with a mean particle size of 51.47 µm."
  }
 ],
 "mixes": [
  {
   "id": "S19",
   "control": true,
   "form": "foam",
   "cure": "c1",
   "quantities": [
    {
     "material": "mk",
     "value": 1,
     "unit": "part",
     "basis": "mass-parts",
     "text": "Table 2 (The ratio of the GFs composition (binder—B, and fillers—Fs) is referred to MK): GFs | Binder(B) Metakaolin(MK) | Binder(B) Activator(A) | Fillers(Fs) ChoppedBasaltFibers(CBFs) | Fillers(Fs) Silica Sand(SA) | Fillers(Fs) Silica Fume(SF) | Fillers(Fs) AluminumPowder (Al) → S19 | 1 | 0.9 | 0.07 | 1 | 0 | 0.05 [spanning cells: Binder(B) Metakaolin(MK), Binder(B) Activator(A), Fillers(Fs) ChoppedBasaltFibers(CBFs), Fillers(Fs) Silica Sand(SA), Fillers(Fs) AluminumPowder (Al)]"
    },
    {
     "material": "koh",
     "value": 0.9,
     "unit": "part",
     "basis": "mass-parts",
     "text": "Table 2 (The ratio of the GFs composition (binder—B, and fillers—Fs) is referred to MK): GFs | Binder(B) Metakaolin(MK) | Binder(B) Activator(A) | Fillers(Fs) ChoppedBasaltFibers(CBFs) | Fillers(Fs) Silica Sand(SA) | Fillers(Fs) Silica Fume(SF) | Fillers(Fs) AluminumPowder (Al) → S19 | 1 | 0.9 | 0.07 | 1 | 0 | 0.05 [spanning cells: Binder(B) Metakaolin(MK), Binder(B) Activator(A), Fillers(Fs) ChoppedBasaltFibers(CBFs), Fillers(Fs) Silica Sand(SA), Fillers(Fs) AluminumPowder (Al)]"
    },
    {
     "material": "cbf",
     "value": 0.07,
     "unit": "part",
     "basis": "mass-parts",
     "text": "Table 2 (The ratio of the GFs composition (binder—B, and fillers—Fs) is referred to MK): GFs | Binder(B) Metakaolin(MK) | Binder(B) Activator(A) | Fillers(Fs) ChoppedBasaltFibers(CBFs) | Fillers(Fs) Silica Sand(SA) | Fillers(Fs) Silica Fume(SF) | Fillers(Fs) AluminumPowder (Al) → S19 | 1 | 0.9 | 0.07 | 1 | 0 | 0.05 [spanning cells: Binder(B) Metakaolin(MK), Binder(B) Activator(A), Fillers(Fs) ChoppedBasaltFibers(CBFs), Fillers(Fs) Silica Sand(SA), Fillers(Fs) AluminumPowder (Al)]"
    },
    {
     "material": "sand",
     "value": 1,
     "unit": "part",
     "basis": "mass-parts",
     "text": "Table 2 (The ratio of the GFs composition (binder—B, and fillers—Fs) is referred to MK): GFs | Binder(B) Metakaolin(MK) | Binder(B) Activator(A) | Fillers(Fs) ChoppedBasaltFibers(CBFs) | Fillers(Fs) Silica Sand(SA) | Fillers(Fs) Silica Fume(SF) | Fillers(Fs) AluminumPowder (Al) → S19 | 1 | 0.9 | 0.07 | 1 | 0 | 0.05 [spanning cells: Binder(B) Metakaolin(MK), Binder(B) Activator(A), Fillers(Fs) ChoppedBasaltFibers(CBFs), Fillers(Fs) Silica Sand(SA), Fillers(Fs) AluminumPowder (Al)]"
    },
    {
     "material": "sf",
     "value": 0,
     "unit": "part",
     "basis": "mass-parts",
     "text": "Table 2 (The ratio of the GFs composition (binder—B, and fillers—Fs) is referred to MK): GFs | Binder(B) Metakaolin(MK) | Binder(B) Activator(A) | Fillers(Fs) ChoppedBasaltFibers(CBFs) | Fillers(Fs) Silica Sand(SA) | Fillers(Fs) Silica Fume(SF) | Fillers(Fs) AluminumPowder (Al) → S19 | 1 | 0.9 | 0.07 | 1 | 0 | 0.05 [spanning cells: Binder(B) Metakaolin(MK), Binder(B) Activator(A), Fillers(Fs) ChoppedBasaltFibers(CBFs), Fillers(Fs) Silica Sand(SA), Fillers(Fs) AluminumPowder (Al)]"
    },
    {
     "material": "al",
     "value": 0.05,
     "unit": "part",
     "basis": "mass-parts",
     "text": "Table 2 (The ratio of the GFs composition (binder—B, and fillers—Fs) is referred to MK): GFs | Binder(B) Metakaolin(MK) | Binder(B) Activator(A) | Fillers(Fs) ChoppedBasaltFibers(CBFs) | Fillers(Fs) Silica Sand(SA) | Fillers(Fs) Silica Fume(SF) | Fillers(Fs) AluminumPowder (Al) → S19 | 1 | 0.9 | 0.07 | 1 | 0 | 0.05 [spanning cells: Binder(B) Metakaolin(MK), Binder(B) Activator(A), Fillers(Fs) ChoppedBasaltFibers(CBFs), Fillers(Fs) Silica Sand(SA), Fillers(Fs) AluminumPowder (Al)]"
    }
   ],
   "parameters": []
  },
  {
   "id": "S20",
   "control": false,
   "form": "foam",
   "cure": "c1",
   "quantities": [
    {
     "material": "mk",
     "value": 1,
     "unit": "part",
     "basis": "mass-parts",
     "text": "Table 2 (The ratio of the GFs composition (binder—B, and fillers—Fs) is referred to MK): GFs | Binder(B) Metakaolin(MK) | Binder(B) Activator(A) | Fillers(Fs) ChoppedBasaltFibers(CBFs) | Fillers(Fs) Silica Sand(SA) | Fillers(Fs) Silica Fume(SF) | Fillers(Fs) AluminumPowder (Al) → S20 | 1 | 0.9 | 0.07 | 1 | 0.05 | 0.05 [spanning cells: Binder(B) Metakaolin(MK), Binder(B) Activator(A), Fillers(Fs) ChoppedBasaltFibers(CBFs), Fillers(Fs) Silica Sand(SA), Fillers(Fs) AluminumPowder (Al)]"
    },
    {
     "material": "koh",
     "value": 0.9,
     "unit": "part",
     "basis": "mass-parts",
     "text": "Table 2 (The ratio of the GFs composition (binder—B, and fillers—Fs) is referred to MK): GFs | Binder(B) Metakaolin(MK) | Binder(B) Activator(A) | Fillers(Fs) ChoppedBasaltFibers(CBFs) | Fillers(Fs) Silica Sand(SA) | Fillers(Fs) Silica Fume(SF) | Fillers(Fs) AluminumPowder (Al) → S20 | 1 | 0.9 | 0.07 | 1 | 0.05 | 0.05 [spanning cells: Binder(B) Metakaolin(MK), Binder(B) Activator(A), Fillers(Fs) ChoppedBasaltFibers(CBFs), Fillers(Fs) Silica Sand(SA), Fillers(Fs) AluminumPowder (Al)]"
    },
    {
     "material": "cbf",
     "value": 0.07,
     "unit": "part",
     "basis": "mass-parts",
     "text": "Table 2 (The ratio of the GFs composition (binder—B, and fillers—Fs) is referred to MK): GFs | Binder(B) Metakaolin(MK) | Binder(B) Activator(A) | Fillers(Fs) ChoppedBasaltFibers(CBFs) | Fillers(Fs) Silica Sand(SA) | Fillers(Fs) Silica Fume(SF) | Fillers(Fs) AluminumPowder (Al) → S20 | 1 | 0.9 | 0.07 | 1 | 0.05 | 0.05 [spanning cells: Binder(B) Metakaolin(MK), Binder(B) Activator(A), Fillers(Fs) ChoppedBasaltFibers(CBFs), Fillers(Fs) Silica Sand(SA), Fillers(Fs) AluminumPowder (Al)]"
    },
    {
     "material": "sand",
     "value": 1,
     "unit": "part",
     "basis": "mass-parts",
     "text": "Table 2 (The ratio of the GFs composition (binder—B, and fillers—Fs) is referred to MK): GFs | Binder(B) Metakaolin(MK) | Binder(B) Activator(A) | Fillers(Fs) ChoppedBasaltFibers(CBFs) | Fillers(Fs) Silica Sand(SA) | Fillers(Fs) Silica Fume(SF) | Fillers(Fs) AluminumPowder (Al) → S20 | 1 | 0.9 | 0.07 | 1 | 0.05 | 0.05 [spanning cells: Binder(B) Metakaolin(MK), Binder(B) Activator(A), Fillers(Fs) ChoppedBasaltFibers(CBFs), Fillers(Fs) Silica Sand(SA), Fillers(Fs) AluminumPowder (Al)]"
    },
    {
     "material": "sf",
     "value": 0.05,
     "unit": "part",
     "basis": "mass-parts",
     "text": "Table 2 (The ratio of the GFs composition (binder—B, and fillers—Fs) is referred to MK): GFs | Binder(B) Metakaolin(MK) | Binder(B) Activator(A) | Fillers(Fs) ChoppedBasaltFibers(CBFs) | Fillers(Fs) Silica Sand(SA) | Fillers(Fs) Silica Fume(SF) | Fillers(Fs) AluminumPowder (Al) → S20 | 1 | 0.9 | 0.07 | 1 | 0.05 | 0.05 [spanning cells: Binder(B) Metakaolin(MK), Binder(B) Activator(A), Fillers(Fs) ChoppedBasaltFibers(CBFs), Fillers(Fs) Silica Sand(SA), Fillers(Fs) AluminumPowder (Al)]"
    },
    {
     "material": "al",
     "value": 0.05,
     "unit": "part",
     "basis": "mass-parts",
     "text": "Table 2 (The ratio of the GFs composition (binder—B, and fillers—Fs) is referred to MK): GFs | Binder(B) Metakaolin(MK) | Binder(B) Activator(A) | Fillers(Fs) ChoppedBasaltFibers(CBFs) | Fillers(Fs) Silica Sand(SA) | Fillers(Fs) Silica Fume(SF) | Fillers(Fs) AluminumPowder (Al) → S20 | 1 | 0.9 | 0.07 | 1 | 0.05 | 0.05 [spanning cells: Binder(B) Metakaolin(MK), Binder(B) Activator(A), Fillers(Fs) ChoppedBasaltFibers(CBFs), Fillers(Fs) Silica Sand(SA), Fillers(Fs) AluminumPowder (Al)]"
    }
   ],
   "parameters": []
  },
  {
   "id": "S21",
   "control": false,
   "form": "foam",
   "cure": "c1",
   "quantities": [
    {
     "material": "mk",
     "value": 1,
     "unit": "part",
     "basis": "mass-parts",
     "text": "Table 2 (The ratio of the GFs composition (binder—B, and fillers—Fs) is referred to MK): GFs | Binder(B) Metakaolin(MK) | Binder(B) Activator(A) | Fillers(Fs) ChoppedBasaltFibers(CBFs) | Fillers(Fs) Silica Sand(SA) | Fillers(Fs) Silica Fume(SF) | Fillers(Fs) AluminumPowder (Al) → S21 | 1 | 0.9 | 0.07 | 1 | 0.1 | 0.05 [spanning cells: Binder(B) Metakaolin(MK), Binder(B) Activator(A), Fillers(Fs) ChoppedBasaltFibers(CBFs), Fillers(Fs) Silica Sand(SA), Fillers(Fs) AluminumPowder (Al)]"
    },
    {
     "material": "koh",
     "value": 0.9,
     "unit": "part",
     "basis": "mass-parts",
     "text": "Table 2 (The ratio of the GFs composition (binder—B, and fillers—Fs) is referred to MK): GFs | Binder(B) Metakaolin(MK) | Binder(B) Activator(A) | Fillers(Fs) ChoppedBasaltFibers(CBFs) | Fillers(Fs) Silica Sand(SA) | Fillers(Fs) Silica Fume(SF) | Fillers(Fs) AluminumPowder (Al) → S21 | 1 | 0.9 | 0.07 | 1 | 0.1 | 0.05 [spanning cells: Binder(B) Metakaolin(MK), Binder(B) Activator(A), Fillers(Fs) ChoppedBasaltFibers(CBFs), Fillers(Fs) Silica Sand(SA), Fillers(Fs) AluminumPowder (Al)]"
    },
    {
     "material": "cbf",
     "value": 0.07,
     "unit": "part",
     "basis": "mass-parts",
     "text": "Table 2 (The ratio of the GFs composition (binder—B, and fillers—Fs) is referred to MK): GFs | Binder(B) Metakaolin(MK) | Binder(B) Activator(A) | Fillers(Fs) ChoppedBasaltFibers(CBFs) | Fillers(Fs) Silica Sand(SA) | Fillers(Fs) Silica Fume(SF) | Fillers(Fs) AluminumPowder (Al) → S21 | 1 | 0.9 | 0.07 | 1 | 0.1 | 0.05 [spanning cells: Binder(B) Metakaolin(MK), Binder(B) Activator(A), Fillers(Fs) ChoppedBasaltFibers(CBFs), Fillers(Fs) Silica Sand(SA), Fillers(Fs) AluminumPowder (Al)]"
    },
    {
     "material": "sand",
     "value": 1,
     "unit": "part",
     "basis": "mass-parts",
     "text": "Table 2 (The ratio of the GFs composition (binder—B, and fillers—Fs) is referred to MK): GFs | Binder(B) Metakaolin(MK) | Binder(B) Activator(A) | Fillers(Fs) ChoppedBasaltFibers(CBFs) | Fillers(Fs) Silica Sand(SA) | Fillers(Fs) Silica Fume(SF) | Fillers(Fs) AluminumPowder (Al) → S21 | 1 | 0.9 | 0.07 | 1 | 0.1 | 0.05 [spanning cells: Binder(B) Metakaolin(MK), Binder(B) Activator(A), Fillers(Fs) ChoppedBasaltFibers(CBFs), Fillers(Fs) Silica Sand(SA), Fillers(Fs) AluminumPowder (Al)]"
    },
    {
     "material": "sf",
     "value": 0.1,
     "unit": "part",
     "basis": "mass-parts",
     "text": "Table 2 (The ratio of the GFs composition (binder—B, and fillers—Fs) is referred to MK): GFs | Binder(B) Metakaolin(MK) | Binder(B) Activator(A) | Fillers(Fs) ChoppedBasaltFibers(CBFs) | Fillers(Fs) Silica Sand(SA) | Fillers(Fs) Silica Fume(SF) | Fillers(Fs) AluminumPowder (Al) → S21 | 1 | 0.9 | 0.07 | 1 | 0.1 | 0.05 [spanning cells: Binder(B) Metakaolin(MK), Binder(B) Activator(A), Fillers(Fs) ChoppedBasaltFibers(CBFs), Fillers(Fs) Silica Sand(SA), Fillers(Fs) AluminumPowder (Al)]"
    },
    {
     "material": "al",
     "value": 0.05,
     "unit": "part",
     "basis": "mass-parts",
     "text": "Table 2 (The ratio of the GFs composition (binder—B, and fillers—Fs) is referred to MK): GFs | Binder(B) Metakaolin(MK) | Binder(B) Activator(A) | Fillers(Fs) ChoppedBasaltFibers(CBFs) | Fillers(Fs) Silica Sand(SA) | Fillers(Fs) Silica Fume(SF) | Fillers(Fs) AluminumPowder (Al) → S21 | 1 | 0.9 | 0.07 | 1 | 0.1 | 0.05 [spanning cells: Binder(B) Metakaolin(MK), Binder(B) Activator(A), Fillers(Fs) ChoppedBasaltFibers(CBFs), Fillers(Fs) Silica Sand(SA), Fillers(Fs) AluminumPowder (Al)]"
    }
   ],
   "parameters": []
  },
  {
   "id": "S22",
   "control": false,
   "form": "foam",
   "cure": "c1",
   "quantities": [
    {
     "material": "mk",
     "value": 1,
     "unit": "part",
     "basis": "mass-parts",
     "text": "Table 2 (The ratio of the GFs composition (binder—B, and fillers—Fs) is referred to MK): GFs | Binder(B) Metakaolin(MK) | Binder(B) Activator(A) | Fillers(Fs) ChoppedBasaltFibers(CBFs) | Fillers(Fs) Silica Sand(SA) | Fillers(Fs) Silica Fume(SF) | Fillers(Fs) AluminumPowder (Al) → S22 | 1 | 0.9 | 0.07 | 1 | 0.2 | 0.05 [spanning cells: Binder(B) Metakaolin(MK), Binder(B) Activator(A), Fillers(Fs) ChoppedBasaltFibers(CBFs), Fillers(Fs) Silica Sand(SA), Fillers(Fs) AluminumPowder (Al)]"
    },
    {
     "material": "koh",
     "value": 0.9,
     "unit": "part",
     "basis": "mass-parts",
     "text": "Table 2 (The ratio of the GFs composition (binder—B, and fillers—Fs) is referred to MK): GFs | Binder(B) Metakaolin(MK) | Binder(B) Activator(A) | Fillers(Fs) ChoppedBasaltFibers(CBFs) | Fillers(Fs) Silica Sand(SA) | Fillers(Fs) Silica Fume(SF) | Fillers(Fs) AluminumPowder (Al) → S22 | 1 | 0.9 | 0.07 | 1 | 0.2 | 0.05 [spanning cells: Binder(B) Metakaolin(MK), Binder(B) Activator(A), Fillers(Fs) ChoppedBasaltFibers(CBFs), Fillers(Fs) Silica Sand(SA), Fillers(Fs) AluminumPowder (Al)]"
    },
    {
     "material": "cbf",
     "value": 0.07,
     "unit": "part",
     "basis": "mass-parts",
     "text": "Table 2 (The ratio of the GFs composition (binder—B, and fillers—Fs) is referred to MK): GFs | Binder(B) Metakaolin(MK) | Binder(B) Activator(A) | Fillers(Fs) ChoppedBasaltFibers(CBFs) | Fillers(Fs) Silica Sand(SA) | Fillers(Fs) Silica Fume(SF) | Fillers(Fs) AluminumPowder (Al) → S22 | 1 | 0.9 | 0.07 | 1 | 0.2 | 0.05 [spanning cells: Binder(B) Metakaolin(MK), Binder(B) Activator(A), Fillers(Fs) ChoppedBasaltFibers(CBFs), Fillers(Fs) Silica Sand(SA), Fillers(Fs) AluminumPowder (Al)]"
    },
    {
     "material": "sand",
     "value": 1,
     "unit": "part",
     "basis": "mass-parts",
     "text": "Table 2 (The ratio of the GFs composition (binder—B, and fillers—Fs) is referred to MK): GFs | Binder(B) Metakaolin(MK) | Binder(B) Activator(A) | Fillers(Fs) ChoppedBasaltFibers(CBFs) | Fillers(Fs) Silica Sand(SA) | Fillers(Fs) Silica Fume(SF) | Fillers(Fs) AluminumPowder (Al) → S22 | 1 | 0.9 | 0.07 | 1 | 0.2 | 0.05 [spanning cells: Binder(B) Metakaolin(MK), Binder(B) Activator(A), Fillers(Fs) ChoppedBasaltFibers(CBFs), Fillers(Fs) Silica Sand(SA), Fillers(Fs) AluminumPowder (Al)]"
    },
    {
     "material": "sf",
     "value": 0.2,
     "unit": "part",
     "basis": "mass-parts",
     "text": "Table 2 (The ratio of the GFs composition (binder—B, and fillers—Fs) is referred to MK): GFs | Binder(B) Metakaolin(MK) | Binder(B) Activator(A) | Fillers(Fs) ChoppedBasaltFibers(CBFs) | Fillers(Fs) Silica Sand(SA) | Fillers(Fs) Silica Fume(SF) | Fillers(Fs) AluminumPowder (Al) → S22 | 1 | 0.9 | 0.07 | 1 | 0.2 | 0.05 [spanning cells: Binder(B) Metakaolin(MK), Binder(B) Activator(A), Fillers(Fs) ChoppedBasaltFibers(CBFs), Fillers(Fs) Silica Sand(SA), Fillers(Fs) AluminumPowder (Al)]"
    },
    {
     "material": "al",
     "value": 0.05,
     "unit": "part",
     "basis": "mass-parts",
     "text": "Table 2 (The ratio of the GFs composition (binder—B, and fillers—Fs) is referred to MK): GFs | Binder(B) Metakaolin(MK) | Binder(B) Activator(A) | Fillers(Fs) ChoppedBasaltFibers(CBFs) | Fillers(Fs) Silica Sand(SA) | Fillers(Fs) Silica Fume(SF) | Fillers(Fs) AluminumPowder (Al) → S22 | 1 | 0.9 | 0.07 | 1 | 0.2 | 0.05 [spanning cells: Binder(B) Metakaolin(MK), Binder(B) Activator(A), Fillers(Fs) ChoppedBasaltFibers(CBFs), Fillers(Fs) Silica Sand(SA), Fillers(Fs) AluminumPowder (Al)]"
    }
   ],
   "parameters": []
  }
 ],
 "cures": [
  {
   "id": "c1",
   "category": "ambient",
   "temperatureC": null,
   "duration": 28,
   "durationUnit": "d",
   "sealed": null,
   "humidityPercent": null,
   "text": "Hardening treatments of the experimental products were carried out under heat drying conditions at room temperature. All the GF specimens were cured in specific molds for 28 days to test their effective physical properties."
  }
 ],
 "tests": [
  {
   "id": "por",
   "property": "mip-porosity",
   "unit": "%",
   "specimen": "40 × 40 × 10 mm3 plates",
   "method": "MIP, AutoPore IV 9510"
  },
  {
   "id": "rho",
   "property": "density",
   "unit": "g/cm3",
   "specimen": "40 × 40 × 10 mm3 plates",
   "method": "MIP bulk density at 0.0015 MPa (printed in g/mL)"
  },
  {
   "id": "fc",
   "property": "compressive-strength",
   "unit": "MPa",
   "specimen": "not stated",
   "method": null
  },
  {
   "id": "ff",
   "property": "flexural-strength",
   "unit": "MPa",
   "specimen": "not stated",
   "method": null
  },
  {
   "id": "k",
   "property": "thermal-conductivity",
   "unit": "W/(m·K)",
   "specimen": "not stated",
   "method": null
  }
 ],
 "results": [
  {
   "mix": "S19",
   "test": "por",
   "ageDays": 28,
   "value": 56.9,
   "text": "Table 3 (Summary of the porosimetry results): Parameters | Unit | S19 → Porosity | % | 56.9",
   "ageText": "All the GF specimens were cured in specific molds for 28 days to test their effective physical properties.",
   "locator": "Table 3"
  },
  {
   "mix": "S20",
   "test": "por",
   "ageDays": 28,
   "value": 53.2,
   "text": "Table 3 (Summary of the porosimetry results): Parameters | Unit | S20 → Porosity | % | 53.2",
   "ageText": "All the GF specimens were cured in specific molds for 28 days to test their effective physical properties.",
   "locator": "Table 3"
  },
  {
   "mix": "S21",
   "test": "por",
   "ageDays": 28,
   "value": 54.1,
   "text": "Table 3 (Summary of the porosimetry results): Parameters | Unit | S21 → Porosity | % | 54.1",
   "ageText": "All the GF specimens were cured in specific molds for 28 days to test their effective physical properties.",
   "locator": "Table 3"
  },
  {
   "mix": "S22",
   "test": "por",
   "ageDays": 28,
   "value": 55.7,
   "text": "Table 3 (Summary of the porosimetry results): Parameters | Unit | S22 → Porosity | % | 55.7",
   "ageText": "All the GF specimens were cured in specific molds for 28 days to test their effective physical properties.",
   "locator": "Table 3"
  },
  {
   "mix": "S19",
   "test": "rho",
   "ageDays": 28,
   "value": 1.055,
   "text": "Table 3 (Summary of the porosimetry results): Parameters | Unit | S19 → Density at 0.0015 MPa | g/mL | 1.0550",
   "ageText": "All the GF specimens were cured in specific molds for 28 days to test their effective physical properties.",
   "locator": "Table 3"
  },
  {
   "mix": "S20",
   "test": "rho",
   "ageDays": 28,
   "value": 1.0914,
   "text": "Table 3 (Summary of the porosimetry results): Parameters | Unit | S20 → Density at 0.0015 MPa | g/mL | 1.0914",
   "ageText": "All the GF specimens were cured in specific molds for 28 days to test their effective physical properties.",
   "locator": "Table 3"
  },
  {
   "mix": "S21",
   "test": "rho",
   "ageDays": 28,
   "value": 1.0974,
   "text": "Table 3 (Summary of the porosimetry results): Parameters | Unit | S21 → Density at 0.0015 MPa | g/mL | 1.0974",
   "ageText": "All the GF specimens were cured in specific molds for 28 days to test their effective physical properties.",
   "locator": "Table 3"
  },
  {
   "mix": "S22",
   "test": "rho",
   "ageDays": 28,
   "value": 1.0606,
   "text": "Table 3 (Summary of the porosimetry results): Parameters | Unit | S22 → Density at 0.0015 MPa | g/mL | 1.0606",
   "ageText": "All the GF specimens were cured in specific molds for 28 days to test their effective physical properties.",
   "locator": "Table 3"
  },
  {
   "mix": "S20",
   "test": "ff",
   "ageDays": 28,
   "value": 3.2,
   "text": "The flexural and compressive strengths of S20 (3.2 MPa and 5.4 MPa) increased compared to S19 (2.1 MPa and 5 MPa).",
   "ageText": "All the GF specimens were cured in specific molds for 28 days to test their effective physical properties.",
   "locator": "§3 / Figure 6"
  },
  {
   "mix": "S20",
   "test": "fc",
   "ageDays": 28,
   "value": 5.4,
   "text": "The flexural and compressive strengths of S20 (3.2 MPa and 5.4 MPa) increased compared to S19 (2.1 MPa and 5 MPa).",
   "ageText": "All the GF specimens were cured in specific molds for 28 days to test their effective physical properties.",
   "locator": "§3 / Figure 6"
  },
  {
   "mix": "S19",
   "test": "ff",
   "ageDays": 28,
   "value": 2.1,
   "text": "The flexural and compressive strengths of S20 (3.2 MPa and 5.4 MPa) increased compared to S19 (2.1 MPa and 5 MPa).",
   "ageText": "All the GF specimens were cured in specific molds for 28 days to test their effective physical properties.",
   "locator": "§3 / Figure 6"
  },
  {
   "mix": "S19",
   "test": "fc",
   "ageDays": 28,
   "value": 5,
   "text": "The flexural and compressive strengths of S20 (3.2 MPa and 5.4 MPa) increased compared to S19 (2.1 MPa and 5 MPa).",
   "ageText": "All the GF specimens were cured in specific molds for 28 days to test their effective physical properties.",
   "locator": "§3 / Figure 6"
  },
  {
   "mix": "S22",
   "test": "k",
   "ageDays": 28,
   "value": 0.27,
   "text": "Sample S22 presents the highest λ (0.27 W/mK). On the contrary, sample S20 is the one with the lowest λ (0.25 W/mK).",
   "ageText": "All the GF specimens were cured in specific molds for 28 days to test their effective physical properties.",
   "locator": "§3 / Figure 7"
  },
  {
   "mix": "S20",
   "test": "k",
   "ageDays": 28,
   "value": 0.25,
   "text": "Sample S22 presents the highest λ (0.27 W/mK). On the contrary, sample S20 is the one with the lowest λ (0.25 W/mK).",
   "ageText": "All the GF specimens were cured in specific molds for 28 days to test their effective physical properties.",
   "locator": "§3 / Figure 7"
  }
 ],
 "findings": [
  {
   "goal": "Best overall physical performance (chosen for the fire test)",
   "mix": "S20",
   "text": "Geopolymer S20 was recognized as the material with the best performance in terms of physical properties."
  }
 ],
 "notes": [
  {
   "mix": "S20",
   "kind": "observation",
   "text": "According to Table 2, (Section 2.2), the three specimens were prepared following the S20 composition."
  }
 ],
 "gaps": [
  "Table quotes follow the standard form; in Table 2 the MK, activator, basalt fibre, sand and aluminium cells span all four rows, and only silica fume varies by row (this resolves the merged-row question in the review notes).",
  "Table 2 ratios are \"referred to MK\"; the mass basis is not stated, and the text calls the silica-fume levels 5, 10 and 20 wt.%. Activator concentration is given only as pH 11.",
  "Density is the MIP bulk density at 0.0015 MPa, printed in g/mL (numerically the same as g/cm3).",
  "Strengths for S21 and S22 are given only as percentages of S19 (12% and 19.2% lower compression); λ for S19 and S21 are only in Figure 7. Specimen geometry for strength and λ is not stated.",
  "Cure: 28 days in moulds 'under heat drying conditions at room temperature' (wording kept); fire-test boards were cured 28 days at RT and tested up to 800 °C; the fire result is in Figure 8 only.",
  "Second review pending; see the batch audit."
 ]
}
