Repository: yitzhach/geopolymer

# Geopolymer Platform

A connected knowledge, materials, formulation and commerce platform.
**Learn → Formulate → Buy → Test → Ask → Share**

## Current prototype

Responsive homepage; material, research, formulation and product indexes/details;
beginner and expanded educator pathways; Artists & Artisans page and store collection;
unified search with type filters; a batch mass scaler.
The catalog contains proposed products only. No checkout, inventory or live services.

Start with [HANDOFF.md](HANDOFF.md), then [BUILD_PLAN.md](BUILD_PLAN.md).
GitHub is the working source of truth. The full business direction and public MVP

File: research/mix-sheets/foam-weathering-insulation-loss.json
{
 "format": "mix-sheet-v1",
 "guideId": "foam-weathering-insulation-loss",
 "doi": "10.3390/ma19010012",
 "basis": "source-text",
 "sourceUrl": "https://pmc.ncbi.nlm.nih.gov/articles/PMC12786520/",
 "accessed": "2026-11-02",
 "audit": "research/batches/source-text-batch3-2026-11-02.json",
 "scope": "The single geopolymer foam concrete (GFC) mix with its stated design, the uncarbonated density, porosity, thermal conductivity and compressive strength, and density/porosity after 7 days of carbonation at 25 and 40 °C. Other exposure results are kept as quoted notes.",
 "made": "2026-11-02",
 "madeBy": "AI transcription · mix-sheet skill v1 (source-text pilot)",
 "materials": [
  {
   "id": "mk",
   "family": "metakaolin",
   "role": "precursor",
   "name": "Metakaolin",
   "aliases": [
    "MK"
   ],
   "detail": "Metakaolin (MK) (Metastar 501, Watson Phillips, Naucalpan de Juárez, Mexico) was used as the aluminosilicate precursor."
  },
  {
   "id": "naoh",
   "family": "sodium-hydroxide",
   "role": "activator",
   "name": "8 M NaOH solution",
   "aliases": [
    "NaOH"
   ],
   "detail": "The alkaline activator was prepared by mixing an 8 M NaOH solution (Macron, Mexico) with sodium silicate (Na2SiO3, 10.6 wt.% Na2O and 26.5 wt.% SiO2; Sigma-Aldrich, St. Louis, MO, USA) at a NaOH/Na2SiO3 ratio of 0.51 wt.%."
  },
  {
   "id": "ss",
   "family": "sodium-silicate-solution",
   "role": "activator",
   "name": "sodium silicate",
   "aliases": [
    "Na2SiO3"
   ],
   "detail": "The alkaline activator was prepared by mixing an 8 M NaOH solution (Macron, Mexico) with sodium silicate (Na2SiO3, 10.6 wt.% Na2O and 26.5 wt.% SiO2; Sigma-Aldrich, St. Louis, MO, USA) at a NaOH/Na2SiO3 ratio of 0.51 wt.%."
  },
  {
   "id": "h2o2",
   "family": "foaming-agent",
   "role": "additive",
   "name": "H2O2 solution",
   "detail": "A 30% (v/v) H2O2 solution (J.T. Baker, Radnor, PA, USA) was used as the foaming agent"
  },
  {
   "id": "oil",
   "family": "other-additive",
   "role": "additive",
   "name": "olive oil",
   "detail": "extra virgin olive oil (Ragasa Industrias, Monterrey, Mexico) served as the surfactant"
  }
 ],
 "mixes": [
  {
   "id": "GFC",
   "control": false,
   "form": "foam",
   "cure": "c1",
   "quantities": [
    {
     "material": "mk",
     "value": null,
     "missing": "mass not given; only the solid-to-liquid ratio 1.14",
     "text": "The activating solution and metakaolin (MK) were mixed at a solid-to-liquid ratio of 1.14. The mixture was poured into a laboratory mixer (Hobar, Troy, OH, USA) and vigorously mixed for two minutes. Subsequently, 3 wt.% of the foaming agent (30% H2O2 solution) was added and homogenized for an additional two minutes [40]. Finally, 1.5 wt.% of surfactant (extra virgin olive oil) was incorporated and mixed for one more minute."
    },
    {
     "material": "naoh",
     "value": null,
     "missing": "mass not given; NaOH/Na2SiO3 printed as \"0.51 wt.%\" (basis unresolved)",
     "text": "The alkaline activator was prepared by mixing an 8 M NaOH solution (Macron, Mexico) with sodium silicate (Na2SiO3, 10.6 wt.% Na2O and 26.5 wt.% SiO2; Sigma-Aldrich, St. Louis, MO, USA) at a NaOH/Na2SiO3 ratio of 0.51 wt.%."
    },
    {
     "material": "ss",
     "value": null,
     "missing": "mass not given; NaOH/Na2SiO3 printed as \"0.51 wt.%\" (basis unresolved)",
     "text": "The alkaline activator was prepared by mixing an 8 M NaOH solution (Macron, Mexico) with sodium silicate (Na2SiO3, 10.6 wt.% Na2O and 26.5 wt.% SiO2; Sigma-Aldrich, St. Louis, MO, USA) at a NaOH/Na2SiO3 ratio of 0.51 wt.%."
    },
    {
     "material": "h2o2",
     "value": 3,
     "unit": "wt%",
     "basis": "other",
     "basisNote": "\"3 wt.% of the foaming agent\"; reference mass not stated",
     "text": "The activating solution and metakaolin (MK) were mixed at a solid-to-liquid ratio of 1.14. The mixture was poured into a laboratory mixer (Hobar, Troy, OH, USA) and vigorously mixed for two minutes. Subsequently, 3 wt.% of the foaming agent (30% H2O2 solution) was added and homogenized for an additional two minutes [40]. Finally, 1.5 wt.% of surfactant (extra virgin olive oil) was incorporated and mixed for one more minute."
    },
    {
     "material": "oil",
     "value": 1.5,
     "unit": "wt%",
     "basis": "other",
     "basisNote": "\"1.5 wt.% of surfactant\"; reference mass not stated",
     "text": "The activating solution and metakaolin (MK) were mixed at a solid-to-liquid ratio of 1.14. The mixture was poured into a laboratory mixer (Hobar, Troy, OH, USA) and vigorously mixed for two minutes. Subsequently, 3 wt.% of the foaming agent (30% H2O2 solution) was added and homogenized for an additional two minutes [40]. Finally, 1.5 wt.% of surfactant (extra virgin olive oil) was incorporated and mixed for one more minute."
    }
   ],
   "parameters": [
    {
     "key": "hydroxide-molarity",
     "value": 8,
     "text": "The alkaline activator was prepared by mixing an 8 M NaOH solution (Macron, Mexico) with sodium silicate (Na2SiO3, 10.6 wt.% Na2O and 26.5 wt.% SiO2; Sigma-Aldrich, St. Louis, MO, USA) at a NaOH/Na2SiO3 ratio of 0.51 wt.%."
    }
   ],
   "missing": [
    "solid-to-liquid 1.14 is stated as solid/liquid, so no liquid/solid value is entered"
   ]
  }
 ],
 "cures": [
  {
   "id": "c1",
   "category": "heat",
   "temperatureC": 60,
   "duration": 24,
   "durationUnit": "h",
   "sealed": null,
   "humidityPercent": null,
   "text": "The samples were pre-cured at ambient temperature for 24 h, followed by curing at 60 °C for another 24 h."
  }
 ],
 "tests": [
  {
   "id": "rho",
   "property": "density",
   "unit": "g/cm3",
   "specimen": "cylinders",
   "method": "bulk density"
  },
  {
   "id": "por",
   "property": "porosity",
   "unit": "%",
   "specimen": "cylinders",
   "method": "total porosity from apparent and true density"
  },
  {
   "id": "k",
   "property": "thermal-conductivity",
   "unit": "W/(m·K)",
   "specimen": "cylinders",
   "method": null
  },
  {
   "id": "fc",
   "property": "compressive-strength",
   "unit": "MPa",
   "specimen": "cylinders",
   "method": null
  }
 ],
 "results": [
  {
   "mix": "GFC",
   "test": "rho",
   "ageDays": null,
   "ageNote": "uncarbonated reference: pre-cured 24 h at ambient temperature, then 24 h at 60 °C; test age not stated",
   "value": 0.277,
   "text": "The uncarbonated GFC exhibited a bulk density of 0.277 g/cm3 and a porosity of 87.3%, consistent with values reported in the literature for chemical GFC [45]. After 7 days of carbonation at 25 °C, the samples reached a density of 0.373 g/cm3 and a porosity of 83.30%. At 40 °C, the corresponding values were 0.494 g/cm3 and 78.68%, respectively.",
   "locator": "§3",
   "condition": "The uncarbonated GFC"
  },
  {
   "mix": "GFC",
   "test": "por",
   "ageDays": null,
   "ageNote": "uncarbonated reference: pre-cured 24 h at ambient temperature, then 24 h at 60 °C; test age not stated",
   "value": 87.3,
   "text": "The uncarbonated GFC exhibited a bulk density of 0.277 g/cm3 and a porosity of 87.3%, consistent with values reported in the literature for chemical GFC [45]. After 7 days of carbonation at 25 °C, the samples reached a density of 0.373 g/cm3 and a porosity of 83.30%. At 40 °C, the corresponding values were 0.494 g/cm3 and 78.68%, respectively.",
   "locator": "§3",
   "condition": "The uncarbonated GFC"
  },
  {
   "mix": "GFC",
   "test": "rho",
   "ageDays": null,
   "ageNote": "after 7 days of accelerated carbonation (5% CO2, 60 ± 5% RH); specimen age not stated",
   "value": 0.373,
   "text": "The uncarbonated GFC exhibited a bulk density of 0.277 g/cm3 and a porosity of 87.3%, consistent with values reported in the literature for chemical GFC [45]. After 7 days of carbonation at 25 °C, the samples reached a density of 0.373 g/cm3 and a porosity of 83.30%. At 40 °C, the corresponding values were 0.494 g/cm3 and 78.68%, respectively.",
   "locator": "§3",
   "condition": "After 7 days of carbonation at 25 °C"
  },
  {
   "mix": "GFC",
   "test": "por",
   "ageDays": null,
   "ageNote": "after 7 days of accelerated carbonation (5% CO2, 60 ± 5% RH); specimen age not stated",
   "value": 83.3,
   "text": "The uncarbonated GFC exhibited a bulk density of 0.277 g/cm3 and a porosity of 87.3%, consistent with values reported in the literature for chemical GFC [45]. After 7 days of carbonation at 25 °C, the samples reached a density of 0.373 g/cm3 and a porosity of 83.30%. At 40 °C, the corresponding values were 0.494 g/cm3 and 78.68%, respectively.",
   "locator": "§3",
   "condition": "After 7 days of carbonation at 25 °C"
  },
  {
   "mix": "GFC",
   "test": "rho",
   "ageDays": null,
   "ageNote": "after 7 days of accelerated carbonation (5% CO2, 60 ± 5% RH); specimen age not stated",
   "value": 0.494,
   "text": "The uncarbonated GFC exhibited a bulk density of 0.277 g/cm3 and a porosity of 87.3%, consistent with values reported in the literature for chemical GFC [45]. After 7 days of carbonation at 25 °C, the samples reached a density of 0.373 g/cm3 and a porosity of 83.30%. At 40 °C, the corresponding values were 0.494 g/cm3 and 78.68%, respectively.",
   "locator": "§3",
   "condition": "At 40 °C, the corresponding values"
  },
  {
   "mix": "GFC",
   "test": "por",
   "ageDays": null,
   "ageNote": "after 7 days of accelerated carbonation (5% CO2, 60 ± 5% RH); specimen age not stated",
   "value": 78.68,
   "text": "The uncarbonated GFC exhibited a bulk density of 0.277 g/cm3 and a porosity of 87.3%, consistent with values reported in the literature for chemical GFC [45]. After 7 days of carbonation at 25 °C, the samples reached a density of 0.373 g/cm3 and a porosity of 83.30%. At 40 °C, the corresponding values were 0.494 g/cm3 and 78.68%, respectively.",
   "locator": "§3",
   "condition": "At 40 °C, the corresponding values"
  },
  {
   "mix": "GFC",
   "test": "k",
   "ageDays": null,
   "ageNote": "uncarbonated reference: pre-cured 24 h at ambient temperature, then 24 h at 60 °C; test age not stated",
   "value": 0.083,
   "text": "Uncarbonated GFC exhibited a thermal conductivity of 0.083 W/m·K, comparable to literature values for low-density GFC (~0.088 W/m·K at 0.28 g/cm3) [45].",
   "locator": "§3"
  },
  {
   "mix": "GFC",
   "test": "fc",
   "ageDays": null,
   "ageNote": "uncarbonated reference: pre-cured 24 h at ambient temperature, then 24 h at 60 °C; test age not stated",
   "value": 0.878,
   "text": "Uncarbonated GFC had a strength of 0.878 MPa, typical for ultra-lightweight foams (<1 MPa at ~0.28 g/cm3) [1].",
   "locator": "§3"
  }
 ],
 "findings": [],
 "notes": [],
 "gaps": [
  "One mix only; \"GFC\" is the paper's name for it. Carbonated, salt-fog and UV values whose sentences do not name GFC are kept as notes rather than results.",
  "No batch masses; NaOH/Na2SiO3 is printed as \"0.51 wt.%\" (not read as a mass ratio), and the H2O2 and olive-oil percentages have no stated reference mass.",
  "Test ages are not stated; exposure durations (7 days carbonation, 12 weeks salt fog/UV) are exposure times, not curing ages. Carbonation at 40 °C reached 0.122 W/m·K in the next paragraph (rounded), 0.1217 here.",
  "Second review (2 Nov 2026): 0 value errors; see the batch audit."
 ]
}

File: research/mix-sheets/hpmc-vae-workability-durability.json
{
 "format": "mix-sheet-v1",
 "guideId": "hpmc-vae-workability-durability",
 "doi": "10.3390/buildings15193621",
 "basis": "review-note",
 "scope": "The reference (zero additive) and the labelled HPMC mixes X0.2, X0.4, X0.6 and VAE mixes V2, V4, V6, with the Table 3 design as the shared base. Cure-arm assignment and all numeric endpoints are not transcribed.",
 "made": "2026-10-22",
 "madeBy": "AI transcription · mix-sheet skill v1",
 "materials": [
  {"id": "hpmc", "family": "viscosity-modifier", "role": "additive", "name": "HPMC", "aliases": ["hydroxypropyl methylcellulose"]},
  {"id": "vae", "family": "polymer", "role": "additive", "name": "VAE"},
  {"id": "fa", "family": "fly-ash", "role": "precursor", "name": "FA"},
  {"id": "bfs", "family": "slag", "role": "precursor", "name": "BFS"},
  {"id": "sand", "family": "sand", "role": "aggregate", "name": "river sand"},
  {"id": "wg", "family": "sodium-silicate-solution", "role": "activator", "name": "water glass", "aliases": ["WG"]},
  {"id": "naoh", "family": "sodium-hydroxide", "role": "activator", "name": "NaOH", "detail": "NaOH 10 mol/L"}
 ],
 "mixes": [
  {
   "id": "reference",
   "control": true,
   "form": "unknown",
   "cure": null,
   "quantities": [
    {"material": "fa", "value": 0.5, "unit": "ratio", "basis": "precursor-mass", "text": "Table 3, binder basis: FA 0.5; BFS 0.5; river sand 2; AAS/binder 0.5; WG:NH 3:1"},
    {"material": "bfs", "value": 0.5, "unit": "ratio", "basis": "precursor-mass", "text": "Table 3, binder basis: FA 0.5; BFS 0.5; river sand 2; AAS/binder 0.5; WG:NH 3:1"},
    {"material": "sand", "value": 2, "unit": "ratio", "basis": "precursor-mass", "text": "Table 3, binder basis: FA 0.5; BFS 0.5; river sand 2; AAS/binder 0.5; WG:NH 3:1"},
    {"material": "wg", "value": null, "missing": "diluted water glass mass not given", "text": "Stock solutions: NaOH 10 mol/L; industrial WG diluted 1:1 by volume with water; prepare one day ahead"},
    {"material": "naoh", "value": null, "missing": "NaOH solution mass not given", "text": "Stock solutions: NaOH 10 mol/L; industrial WG diluted 1:1 by volume with water; prepare one day ahead"}
   ],
   "parameters": [
    {"key": "activator/precursor", "value": 0.5, "text": "Table 3, binder basis: FA 0.5; BFS 0.5; river sand 2; AAS/binder 0.5; WG:NH 3:1"},
    {"key": "silicate/hydroxide", "value": 3, "basisNote": "mass or volume basis not stated", "text": "Table 3, binder basis: FA 0.5; BFS 0.5; river sand 2; AAS/binder 0.5; WG:NH 3:1"},
    {"key": "hydroxide-molarity", "value": 10, "text": "Stock solutions: NaOH 10 mol/L; industrial WG diluted 1:1 by volume with water; prepare one day ahead"}
   ]
  },
  {
   "id": "X0.2",
   "control": false,
   "form": "unknown",
   "cure": null,
   "quantities": [
    {"material": "hpmc", "value": 0.2, "unit": "wt%", "basis": "binder-as-defined", "basisNote": "additive/binder as stated in the reviewed text, binder as the authors define it", "text": "HPMC X0.2/X0.4/X0.6 = 0.2/0.4/0.6%"}
   ],
   "parameters": [],
   "baseMix": "reference",
   "baseText": "Table 3, binder basis: FA 0.5; BFS 0.5; river sand 2; AAS/binder 0.5; WG:NH 3:1"
  },
  {
   "id": "X0.4",
   "control": false,
   "form": "unknown",
   "cure": null,
   "quantities": [
    {"material": "hpmc", "value": 0.4, "unit": "wt%", "basis": "binder-as-defined", "basisNote": "additive/binder as stated in the reviewed text, binder as the authors define it", "text": "HPMC X0.2/X0.4/X0.6 = 0.2/0.4/0.6%"}
   ],
   "parameters": [],
   "baseMix": "reference",
   "baseText": "Table 3, binder basis: FA 0.5; BFS 0.5; river sand 2; AAS/binder 0.5; WG:NH 3:1"
  },
  {
   "id": "X0.6",
   "control": false,
   "form": "unknown",
   "cure": null,
   "quantities": [
    {"material": "hpmc", "value": 0.6, "unit": "wt%", "basis": "binder-as-defined", "basisNote": "additive/binder as stated in the reviewed text, binder as the authors define it", "text": "HPMC X0.2/X0.4/X0.6 = 0.2/0.4/0.6%"}
   ],
   "parameters": [],
   "baseMix": "reference",
   "baseText": "Table 3, binder basis: FA 0.5; BFS 0.5; river sand 2; AAS/binder 0.5; WG:NH 3:1"
  },
  {
   "id": "V2",
   "control": false,
   "form": "unknown",
   "cure": null,
   "quantities": [
    {"material": "vae", "value": 2, "unit": "wt%", "basis": "binder-as-defined", "basisNote": "additive/binder as stated in the reviewed text, binder as the authors define it", "text": "VAE V2/V4/V6 = 2/4/6%"}
   ],
   "parameters": [],
   "baseMix": "reference",
   "baseText": "Table 3, binder basis: FA 0.5; BFS 0.5; river sand 2; AAS/binder 0.5; WG:NH 3:1"
  },
  {
   "id": "V4",
   "control": false,
   "form": "unknown",
   "cure": null,
   "quantities": [
    {"material": "vae", "value": 4, "unit": "wt%", "basis": "binder-as-defined", "basisNote": "additive/binder as stated in the reviewed text, binder as the authors define it", "text": "VAE V2/V4/V6 = 2/4/6%"}
   ],
   "parameters": [],
   "baseMix": "reference",
   "baseText": "Table 3, binder basis: FA 0.5; BFS 0.5; river sand 2; AAS/binder 0.5; WG:NH 3:1"
  },
  {
   "id": "V6",
   "control": false,
   "form": "unknown",
   "cure": null,
   "quantities": [
    {"material": "vae", "value": 6, "unit": "wt%", "basis": "binder-as-defined", "basisNote": "additive/binder as stated in the reviewed text, binder as the authors define it", "text": "VAE V2/V4/V6 = 2/4/6%"}
   ],
   "parameters": [],
   "baseMix": "reference",
   "baseText": "Table 3, binder basis: FA 0.5; BFS 0.5; river sand 2; AAS/binder 0.5; WG:NH 3:1"
  }
 ],
 "cures": [
  {"id": "c1", "category": "moist", "temperatureC": 20, "duration": null, "durationUnit": null, "sealed": null, "humidityPercent": null, "text": "E1 about 20 °C/RH≥90%"},
  {"id": "c2", "category": "ambient", "temperatureC": null, "duration": null, "durationUnit": null, "sealed": null, "humidityPercent": null, "text": "E2 15–25 °C/RH30–55%"},
  {"id": "c3", "category": "ambient", "temperatureC": null, "duration": null, "durationUnit": null, "sealed": true, "humidityPercent": null, "text": "E3 double-film sealed under E2 conditions"}
 ],
 "tests": [],
 "results": [],
 "findings": [],
 "notes": [],
 "gaps": [
  "Variants inherit the design table as the base; confirm against Table 3. The WG:NH ratio basis (mass or volume) and the diluted-versus-industrial WG identity need reconciliation.",
  "Cure arms E1, E2 and E3 are recorded, but the reviewed text does not say which arm each mix used, so cure is left null.",
  "Full doses, mixing sequence, exposure concentrations and uncertainty are not extracted; no workability, strength or durability results are entered.",
  "The HPMC-versus-VAE durability direction is a series-level statement with no single mix to attribute it to, so it is not entered as a note."
 ]
}

File: research/mix-sheets/lithium-slag-shrinkage-model-hold.json
{
 "format": "mix-sheet-v1",
 "guideId": "lithium-slag-shrinkage-model-hold",
 "doi": "10.3390/ma18204766",
 "basis": "source-text",
 "sourceUrl": "https://pmc.ncbi.nlm.nih.gov/articles/PMC12566302/",
 "accessed": "2026-11-02",
 "audit": "research/batches/source-text-pilot-2026-10-26.json",
 "scope": "All twelve rows of Table 2 (grams per three-prism batch) with the study-wide activator design, and the four 90-day shrinkage strains stated in the text. Curves in Figure 8 and the fitted model are not transcribed.",
 "made": "2026-10-26",
 "madeBy": "AI transcription · mix-sheet skill v1 (source-text pilot)",
 "materials": [
  {
   "id": "gbfs",
   "family": "slag",
   "role": "precursor",
   "name": "blast furnace slag",
   "aliases": [
    "GBFS"
   ]
  },
  {
   "id": "ls",
   "family": "lithium-slag",
   "role": "precursor",
   "name": "lithium slag",
   "aliases": [
    "LS"
   ]
  },
  {
   "id": "sand",
   "family": "sand",
   "role": "aggregate",
   "name": "quartz sand",
   "aliases": [
    "Sand"
   ],
   "detail": "quartz sand with a mesh size of 80–120"
  },
  {
   "id": "water",
   "family": "water",
   "role": "water",
   "name": "water",
   "aliases": [
    "Water"
   ]
  },
  {
   "id": "ss",
   "family": "sodium-silicate-solution",
   "role": "activator",
   "name": "Silicic acid sodium solution",
   "aliases": [
    "Na2SiO3 solution"
   ],
   "detail": "Silicic acid sodium solution (26.2% silica, 8.3% sodium oxide, 65.5% water)"
  },
  {
   "id": "naoh",
   "family": "sodium-hydroxide",
   "role": "activator",
   "name": "Sodium hydroxide",
   "aliases": [
    "NaOH"
   ],
   "detail": "For every 1000 g of Na2SiO3 solution, 184 g of NaOH particles should be added to reduce the original modulus from 3.2 to 1.2."
  }
 ],
 "mixes": [
  {
   "id": "RG/L-1.5",
   "aliases": [
    "RG/L = 1.5"
   ],
   "control": false,
   "form": "mortar",
   "cure": "c1",
   "quantities": [
    {
     "material": "gbfs",
     "value": 900,
     "unit": "g",
     "basis": "batch",
     "text": "Table 2 (The mix ratio of the LSGM sample): No | Samples | GBFS (g) | LS (g) | Sand (g) | Water (g) → 1 | RG/L-1.5 | 900 | 600 | 495 | 555"
    },
    {
     "material": "ls",
     "value": 600,
     "unit": "g",
     "basis": "batch",
     "text": "Table 2 (The mix ratio of the LSGM sample): No | Samples | GBFS (g) | LS (g) | Sand (g) | Water (g) → 1 | RG/L-1.5 | 900 | 600 | 495 | 555"
    },
    {
     "material": "sand",
     "value": 495,
     "unit": "g",
     "basis": "batch",
     "text": "Table 2 (The mix ratio of the LSGM sample): No | Samples | GBFS (g) | LS (g) | Sand (g) | Water (g) → 1 | RG/L-1.5 | 900 | 600 | 495 | 555"
    },
    {
     "material": "water",
     "value": 555,
     "unit": "g",
     "basis": "batch",
     "text": "Table 2 (The mix ratio of the LSGM sample): No | Samples | GBFS (g) | LS (g) | Sand (g) | Water (g) → 1 | RG/L-1.5 | 900 | 600 | 495 | 555"
    },
    {
     "material": "ss",
     "value": null,
     "missing": "activator mass per batch is not tabulated; only the 5% alkali equivalent and modulus 1.2 are given",
     "text": "For every 1000 g of Na2SiO3 solution, 184 g of NaOH particles should be added to reduce the original modulus from 3.2 to 1.2."
    },
    {
     "material": "naoh",
     "value": null,
     "missing": "activator mass per batch is not tabulated; only the 5% alkali equivalent and modulus 1.2 are given",
     "text": "For every 1000 g of Na2SiO3 solution, 184 g of NaOH particles should be added to reduce the original modulus from 3.2 to 1.2."
    }
   ],
   "parameters": [
    {
     "key": "alkali-dose",
     "value": 5,
     "basisNote": "\"alkali equivalent\"; basis not stated",
     "text": "The alkali equivalent and modulus of the alkali activator in this experiment were 5% and 1.2, respectively."
    },
    {
     "key": "activator-modulus",
     "value": 1.2,
     "text": "The alkali equivalent and modulus of the alkali activator in this experiment were 5% and 1.2, respectively."
    }
   ]
  },
  {
   "id": "RG/L-2",
   "control": false,
   "form": "mortar",
   "cure": "c1",
   "quantities": [
    {
     "material": "gbfs",
     "value": 1000,
     "unit": "g",
     "basis": "batch",
     "text": "Table 2 (The mix ratio of the LSGM sample): No | Samples | GBFS (g) | LS (g) | Sand (g) | Water (g) → 2 | RG/L-2 | 1000 | 500 | 495 | 555"
    },
    {
     "material": "ls",
     "value": 500,
     "unit": "g",
     "basis": "batch",
     "text": "Table 2 (The mix ratio of the LSGM sample): No | Samples | GBFS (g) | LS (g) | Sand (g) | Water (g) → 2 | RG/L-2 | 1000 | 500 | 495 | 555"
    },
    {
     "material": "sand",
     "value": 495,
     "unit": "g",
     "basis": "batch",
     "text": "Table 2 (The mix ratio of the LSGM sample): No | Samples | GBFS (g) | LS (g) | Sand (g) | Water (g) → 2 | RG/L-2 | 1000 | 500 | 495 | 555"
    },
    {
     "material": "water",
     "value": 555,
     "unit": "g",
     "basis": "batch",
     "text": "Table 2 (The mix ratio of the LSGM sample): No | Samples | GBFS (g) | LS (g) | Sand (g) | Water (g) → 2 | RG/L-2 | 1000 | 500 | 495 | 555"
    },
    {
     "material": "ss",
     "value": null,
     "missing": "activator mass per batch is not tabulated; only the 5% alkali equivalent and modulus 1.2 are given",
     "text": "For every 1000 g of Na2SiO3 solution, 184 g of NaOH particles should be added to reduce the original modulus from 3.2 to 1.2."
    },
    {
     "material": "naoh",
     "value": null,
     "missing": "activator mass per batch is not tabulated; only the 5% alkali equivalent and modulus 1.2 are given",
     "text": "For every 1000 g of Na2SiO3 solution, 184 g of NaOH particles should be added to reduce the original modulus from 3.2 to 1.2."
    }
   ],
   "parameters": [
    {
     "key": "alkali-dose",
     "value": 5,
     "basisNote": "\"alkali equivalent\"; basis not stated",
     "text": "The alkali equivalent and modulus of the alkali activator in this experiment were 5% and 1.2, respectively."
    },
    {
     "key": "activator-modulus",
     "value": 1.2,
     "text": "The alkali equivalent and modulus of the alkali activator in this experiment were 5% and 1.2, respectively."
    }
   ]
  },
  {
   "id": "RG/L-2.5",
   "control": false,
   "form": "mortar",
   "cure": "c1",
   "quantities": [
    {
     "material": "gbfs",
     "value": 1072,
     "unit": "g",
     "basis": "batch",
     "text": "Table 2 (The mix ratio of the LSGM sample): No | Samples | GBFS (g) | LS (g) | Sand (g) | Water (g) → 3 | RG/L-2.5 | 1072 | 428 | 495 | 555"
    },
    {
     "material": "ls",
     "value": 428,
     "unit": "g",
     "basis": "batch",
     "text": "Table 2 (The mix ratio of the LSGM sample): No | Samples | GBFS (g) | LS (g) | Sand (g) | Water (g) → 3 | RG/L-2.5 | 1072 | 428 | 495 | 555"
    },
    {
     "material": "sand",
     "value": 495,
     "unit": "g",
     "basis": "batch",
     "text": "Table 2 (The mix ratio of the LSGM sample): No | Samples | GBFS (g) | LS (g) | Sand (g) | Water (g) → 3 | RG/L-2.5 | 1072 | 428 | 495 | 555"
    },
    {
     "material": "water",
     "value": 555,
     "unit": "g",
     "basis": "batch",
     "text": "Table 2 (The mix ratio of the LSGM sample): No | Samples | GBFS (g) | LS (g) | Sand (g) | Water (g) → 3 | RG/L-2.5 | 1072 | 428 | 495 | 555"
    },
    {
     "material": "ss",
     "value": null,
     "missing": "activator mass per batch is not tabulated; only the 5% alkali equivalent and modulus 1.2 are given",
     "text": "For every 1000 g of Na2SiO3 solution, 184 g of NaOH particles should be added to reduce the original modulus from 3.2 to 1.2."
    },
    {
     "material": "naoh",
     "value": null,
     "missing": "activator mass per batch is not tabulated; only the 5% alkali equivalent and modulus 1.2 are given",
     "text": "For every 1000 g of Na2SiO3 solution, 184 g of NaOH particles should be added to reduce the original modulus from 3.2 to 1.2."
    }
   ],
   "parameters": [
    {
     "key": "alkali-dose",
     "value": 5,
     "basisNote": "\"alkali equivalent\"; basis not stated",
     "text": "The alkali equivalent and modulus of the alkali activator in this experiment were 5% and 1.2, respectively."
    },
    {
     "key": "activator-modulus",
     "value": 1.2,
     "text": "The alkali equivalent and modulus of the alkali activator in this experiment were 5% and 1.2, respectively."
    }
   ]
  },
  {
   "id": "RG/L-3",
   "aliases": [
    "RG/L = 3"
   ],
   "control": false,
   "form": "mortar",
   "cure": "c1",
   "quantities": [
    {
     "material": "gbfs",
     "value": 1125,
     "unit": "g",
     "basis": "batch",
     "text": "Table 2 (The mix ratio of the LSGM sample): No | Samples | GBFS (g) | LS (g) | Sand (g) | Water (g) → 4 | RG/L-3 | 1125 | 375 | 495 | 555"
    },
    {
     "material": "ls",
     "value": 375,
     "unit": "g",
     "basis": "batch",
     "text": "Table 2 (The mix ratio of the LSGM sample): No | Samples | GBFS (g) | LS (g) | Sand (g) | Water (g) → 4 | RG/L-3 | 1125 | 375 | 495 | 555"
    },
    {
     "material": "sand",
     "value": 495,
     "unit": "g",
     "basis": "batch",
     "text": "Table 2 (The mix ratio of the LSGM sample): No | Samples | GBFS (g) | LS (g) | Sand (g) | Water (g) → 4 | RG/L-3 | 1125 | 375 | 495 | 555"
    },
    {
     "material": "water",
     "value": 555,
     "unit": "g",
     "basis": "batch",
     "text": "Table 2 (The mix ratio of the LSGM sample): No | Samples | GBFS (g) | LS (g) | Sand (g) | Water (g) → 4 | RG/L-3 | 1125 | 375 | 495 | 555"
    },
    {
     "material": "ss",
     "value": null,
     "missing": "activator mass per batch is not tabulated; only the 5% alkali equivalent and modulus 1.2 are given",
     "text": "For every 1000 g of Na2SiO3 solution, 184 g of NaOH particles should be added to reduce the original modulus from 3.2 to 1.2."
    },
    {
     "material": "naoh",
     "value": null,
     "missing": "activator mass per batch is not tabulated; only the 5% alkali equivalent and modulus 1.2 are given",
     "text": "For every 1000 g of Na2SiO3 solution, 184 g of NaOH particles should be added to reduce the original modulus from 3.2 to 1.2."
    }
   ],
   "parameters": [
    {
     "key": "alkali-dose",
     "value": 5,
     "basisNote": "\"alkali equivalent\"; basis not stated",
     "text": "The alkali equivalent and modulus of the alkali activator in this experiment were 5% and 1.2, respectively."
    },
    {
     "key": "activator-modulus",
     "value": 1.2,
     "text": "The alkali equivalent and modulus of the alkali activator in this experiment were 5% and 1.2, respectively."
    }
   ]
  },
  {
   "id": "RB/S-0.21",
   "aliases": [
    "RB/S = 0.21"
   ],
   "control": false,
   "form": "mortar",
   "cure": "c1",
   "quantities": [
    {
     "material": "gbfs",
     "value": 1072,
     "unit": "g",
     "basis": "batch",
     "text": "Table 2 (The mix ratio of the LSGM sample): No | Samples | GBFS (g) | LS (g) | Sand (g) | Water (g) → 5 | RB/S-0.21 | 1072 | 428 | 315 | 555"
    },
    {
     "material": "ls",
     "value": 428,
     "unit": "g",
     "basis": "batch",
     "text": "Table 2 (The mix ratio of the LSGM sample): No | Samples | GBFS (g) | LS (g) | Sand (g) | Water (g) → 5 | RB/S-0.21 | 1072 | 428 | 315 | 555"
    },
    {
     "material": "sand",
     "value": 315,
     "unit": "g",
     "basis": "batch",
     "text": "Table 2 (The mix ratio of the LSGM sample): No | Samples | GBFS (g) | LS (g) | Sand (g) | Water (g) → 5 | RB/S-0.21 | 1072 | 428 | 315 | 555"
    },
    {
     "material": "water",
     "value": 555,
     "unit": "g",
     "basis": "batch",
     "text": "Table 2 (The mix ratio of the LSGM sample): No | Samples | GBFS (g) | LS (g) | Sand (g) | Water (g) → 5 | RB/S-0.21 | 1072 | 428 | 315 | 555"
    },
    {
     "material": "ss",
     "value": null,
     "missing": "activator mass per batch is not tabulated; only the 5% alkali equivalent and modulus 1.2 are given",
     "text": "For every 1000 g of Na2SiO3 solution, 184 g of NaOH particles should be added to reduce the original modulus from 3.2 to 1.2."
    },
    {
     "material": "naoh",
     "value": null,
     "missing": "activator mass per batch is not tabulated; only the 5% alkali equivalent and modulus 1.2 are given",
     "text": "For every 1000 g of Na2SiO3 solution, 184 g of NaOH particles should be added to reduce the original modulus from 3.2 to 1.2."
    }
   ],
   "parameters": [
    {
     "key": "alkali-dose",
     "value": 5,
     "basisNote": "\"alkali equivalent\"; basis not stated",
     "text": "The alkali equivalent and modulus of the alkali activator in this experiment were 5% and 1.2, respectively."
    },
    {
     "key": "activator-modulus",
     "value": 1.2,
     "text": "The alkali equivalent and modulus of the alkali activator in this experiment were 5% and 1.2, respectively."
    }
   ]
  },
  {
   "id": "RB/S-0.27",
   "control": false,
   "form": "mortar",
   "cure": "c1",
   "quantities": [
    {
     "material": "gbfs",
     "value": 1072,
     "unit": "g",
     "basis": "batch",
     "text": "Table 2 (The mix ratio of the LSGM sample): No | Samples | GBFS (g) | LS (g) | Sand (g) | Water (g) → 6 | RB/S-0.27 | 1072 | 428 | 405 | 555"
    },
    {
     "material": "ls",
     "value": 428,
     "unit": "g",
     "basis": "batch",
     "text": "Table 2 (The mix ratio of the LSGM sample): No | Samples | GBFS (g) | LS (g) | Sand (g) | Water (g) → 6 | RB/S-0.27 | 1072 | 428 | 405 | 555"
    },
    {
     "material": "sand",
     "value": 405,
     "unit": "g",
     "basis": "batch",
     "text": "Table 2 (The mix ratio of the LSGM sample): No | Samples | GBFS (g) | LS (g) | Sand (g) | Water (g) → 6 | RB/S-0.27 | 1072 | 428 | 405 | 555"
    },
    {
     "material": "water",
     "value": 555,
     "unit": "g",
     "basis": "batch",
     "text": "Table 2 (The mix ratio of the LSGM sample): No | Samples | GBFS (g) | LS (g) | Sand (g) | Water (g) → 6 | RB/S-0.27 | 1072 | 428 | 405 | 555"
    },
    {
     "material": "ss",
     "value": null,
     "missing": "activator mass per batch is not tabulated; only the 5% alkali equivalent and modulus 1.2 are given",
     "text": "For every 1000 g of Na2SiO3 solution, 184 g of NaOH particles should be added to reduce the original modulus from 3.2 to 1.2."
    },
    {
     "material": "naoh",
     "value": null,
     "missing": "activator mass per batch is not tabulated; only the 5% alkali equivalent and modulus 1.2 are given",
     "text": "For every 1000 g of Na2SiO3 solution, 184 g of NaOH particles should be added to reduce the original modulus from 3.2 to 1.2."
    }
   ],
   "parameters": [
    {
     "key": "alkali-dose",
     "value": 5,
     "basisNote": "\"alkali equivalent\"; basis not stated",
     "text": "The alkali equivalent and modulus of the alkali activator in this experiment were 5% and 1.2, respectively."
    },
    {
     "key": "activator-modulus",
     "value": 1.2,
     "text": "The alkali equivalent and modulus of the alkali activator in this experiment were 5% and 1.2, respectively."
    }
   ]
  },
  {
   "id": "RB/S-0.33",
   "control": false,
   "form": "mortar",
   "cure": "c1",
   "quantities": [
    {
     "material": "gbfs",
     "value": 1072,
     "unit": "g",
     "basis": "batch",
     "text": "Table 2 (The mix ratio of the LSGM sample): No | Samples | GBFS (g) | LS (g) | Sand (g) | Water (g) → 7 | RB/S-0.33 | 1072 | 428 | 495 | 555"
    },
    {
     "material": "ls",
     "value": 428,
     "unit": "g",
     "basis": "batch",
     "text": "Table 2 (The mix ratio of the LSGM sample): No | Samples | GBFS (g) | LS (g) | Sand (g) | Water (g) → 7 | RB/S-0.33 | 1072 | 428 | 495 | 555"
    },
    {
     "material": "sand",
     "value": 495,
     "unit": "g",
     "basis": "batch",
     "text": "Table 2 (The mix ratio of the LSGM sample): No | Samples | GBFS (g) | LS (g) | Sand (g) | Water (g) → 7 | RB/S-0.33 | 1072 | 428 | 495 | 555"
    },
    {
     "material": "water",
     "value": 555,
     "unit": "g",
     "basis": "batch",
     "text": "Table 2 (The mix ratio of the LSGM sample): No | Samples | GBFS (g) | LS (g) | Sand (g) | Water (g) → 7 | RB/S-0.33 | 1072 | 428 | 495 | 555"
    },
    {
     "material": "ss",
     "value": null,
     "missing": "activator mass per batch is not tabulated; only the 5% alkali equivalent and modulus 1.2 are given",
     "text": "For every 1000 g of Na2SiO3 solution, 184 g of NaOH particles should be added to reduce the original modulus from 3.2 to 1.2."
    },
    {
     "material": "naoh",
     "value": null,
     "missing": "activator mass per batch is not tabulated; only the 5% alkali equivalent and modulus 1.2 are given",
     "text": "For every 1000 g of Na2SiO3 solution, 184 g of NaOH particles should be added to reduce the original modulus from 3.2 to 1.2."
    }
   ],
   "parameters": [
    {
     "key": "alkali-dose",
     "value": 5,
     "basisNote": "\"alkali equivalent\"; basis not stated",
     "text": "The alkali equivalent and modulus of the alkali activator in this experiment were 5% and 1.2, respectively."
    },
    {
     "key": "activator-modulus",
     "value": 1.2,
     "text": "The alkali equivalent and modulus of the alkali activator in this experiment were 5% and 1.2, respectively."
    }
   ]
  },
  {
   "id": "RB/S-0.39",
   "aliases": [
    "RB/S = 0.39"
   ],
   "control": false,
   "form": "mortar",
   "cure": "c1",
   "quantities": [
    {
     "material": "gbfs",
     "value": 1072,
     "unit": "g",
     "basis": "batch",
     "text": "Table 2 (The mix ratio of the LSGM sample): No | Samples | GBFS (g) | LS (g) | Sand (g) | Water (g) → 8 | RB/S-0.39 | 1072 | 428 | 585 | 555"
    },
    {
     "material": "ls",
     "value": 428,
     "unit": "g",
     "basis": "batch",
     "text": "Table 2 (The mix ratio of the LSGM sample): No | Samples | GBFS (g) | LS (g) | Sand (g) | Water (g) → 8 | RB/S-0.39 | 1072 | 428 | 585 | 555"
    },
    {
     "material": "sand",
     "value": 585,
     "unit": "g",
     "basis": "batch",
     "text": "Table 2 (The mix ratio of the LSGM sample): No | Samples | GBFS (g) | LS (g) | Sand (g) | Water (g) → 8 | RB/S-0.39 | 1072 | 428 | 585 | 555"
    },
    {
     "material": "water",
     "value": 555,
     "unit": "g",
     "basis": "batch",
     "text": "Table 2 (The mix ratio of the LSGM sample): No | Samples | GBFS (g) | LS (g) | Sand (g) | Water (g) → 8 | RB/S-0.39 | 1072 | 428 | 585 | 555"
    },
    {
     "material": "ss",
     "value": null,
     "missing": "activator mass per batch is not tabulated; only the 5% alkali equivalent and modulus 1.2 are given",
     "text": "For every 1000 g of Na2SiO3 solution, 184 g of NaOH particles should be added to reduce the original modulus from 3.2 to 1.2."
    },
    {
     "material": "naoh",
     "value": null,
     "missing": "activator mass per batch is not tabulated; only the 5% alkali equivalent and modulus 1.2 are given",
     "text": "For every 1000 g of Na2SiO3 solution, 184 g of NaOH particles should be added to reduce the original modulus from 3.2 to 1.2."
    }
   ],
   "parameters": [
    {
     "key": "alkali-dose",
     "value": 5,
     "basisNote": "\"alkali equivalent\"; basis not stated",
     "text": "The alkali equivalent and modulus of the alkali activator in this experiment were 5% and 1.2, respectively."
    },
    {
     "key": "activator-modulus",
     "value": 1.2,
     "text": "The alkali equivalent and modulus of the alkali activator in this experiment were 5% and 1.2, respectively."
    }
   ]
  },
  {
   "id": "RW/B-0.27",
   "control": false,
   "form": "mortar",
   "cure": "c1",
   "quantities": [
    {
     "material": "gbfs",
     "value": 1072,
     "unit": "g",
     "basis": "batch",
     "text": "Table 2 (The mix ratio of the LSGM sample): No | Samples | GBFS (g) | LS (g) | Sand (g) | Water (g) → 9 | RW/B-0.27 | 1072 | 428 | 495 | 405"
    },
    {
     "material": "ls",
     "value": 428,
     "unit": "g",
     "basis": "batch",
     "text": "Table 2 (The mix ratio of the LSGM sample): No | Samples | GBFS (g) | LS (g) | Sand (g) | Water (g) → 9 | RW/B-0.27 | 1072 | 428 | 495 | 405"
    },
    {
     "material": "sand",
     "value": 495,
     "unit": "g",
     "basis": "batch",
     "text": "Table 2 (The mix ratio of the LSGM sample): No | Samples | GBFS (g) | LS (g) | Sand (g) | Water (g) → 9 | RW/B-0.27 | 1072 | 428 | 495 | 405"
    },
    {
     "material": "water",
     "value": 405,
     "unit": "g",
     "basis": "batch",
     "text": "Table 2 (The mix ratio of the LSGM sample): No | Samples | GBFS (g) | LS (g) | Sand (g) | Water (g) → 9 | RW/B-0.27 | 1072 | 428 | 495 | 405"
    },
    {
     "material": "ss",
     "value": null,
     "missing": "activator mass per batch is not tabulated; only the 5% alkali equivalent and modulus 1.2 are given",
     "text": "For every 1000 g of Na2SiO3 solution, 184 g of NaOH particles should be added to reduce the original modulus from 3.2 to 1.2."
    },
    {
     "material": "naoh",
     "value": null,
     "missing": "activator mass per batch is not tabulated; only the 5% alkali equivalent and modulus 1.2 are given",
     "text": "For every 1000 g of Na2SiO3 solution, 184 g of NaOH particles should be added to reduce the original modulus from 3.2 to 1.2."
    }
   ],
   "parameters": [
    {
     "key": "alkali-dose",
     "value": 5,
     "basisNote": "\"alkali equivalent\"; basis not stated",
     "text": "The alkali equivalent and modulus of the alkali activator in this experiment were 5% and 1.2, respectively."
    },
    {
     "key": "activator-modulus",
     "value": 1.2,
     "text": "The alkali equivalent and modulus of the alkali activator in this experiment were 5% and 1.2, respectively."
    }
   ]
  },
  {
   "id": "RW/B-0.37",
   "control": false,
   "form": "mortar",
   "cure": "c1",
   "quantities": [
    {
     "material": "gbfs",
     "value": 1072,
     "unit": "g",
     "basis": "batch",
     "text": "Table 2 (The mix ratio of the LSGM sample): No | Samples | GBFS (g) | LS (g) | Sand (g) | Water (g) → 10 | RW/B-0.37 | 1072 | 428 | 495 | 555"
    },
    {
     "material": "ls",
     "value": 428,
     "unit": "g",
     "basis": "batch",
     "text": "Table 2 (The mix ratio of the LSGM sample): No | Samples | GBFS (g) | LS (g) | Sand (g) | Water (g) → 10 | RW/B-0.37 | 1072 | 428 | 495 | 555"
    },
    {
     "material": "sand",
     "value": 495,
     "unit": "g",
     "basis": "batch",
     "text": "Table 2 (The mix ratio of the LSGM sample): No | Samples | GBFS (g) | LS (g) | Sand (g) | Water (g) → 10 | RW/B-0.37 | 1072 | 428 | 495 | 555"
    },
    {
     "material": "water",
     "value": 555,
     "unit": "g",
     "basis": "batch",
     "text": "Table 2 (The mix ratio of the LSGM sample): No | Samples | GBFS (g) | LS (g) | Sand (g) | Water (g) → 10 | RW/B-0.37 | 1072 | 428 | 495 | 555"
    },
    {
     "material": "ss",
     "value": null,
     "missing": "activator mass per batch is not tabulated; only the 5% alkali equivalent and modulus 1.2 are given",
     "text": "For every 1000 g of Na2SiO3 solution, 184 g of NaOH particles should be added to reduce the original modulus from 3.2 to 1.2."
    },
    {
     "material": "naoh",
     "value": null,
     "missing": "activator mass per batch is not tabulated; only the 5% alkali equivalent and modulus 1.2 are given",
     "text": "For every 1000 g of Na2SiO3 solution, 184 g of NaOH particles should be added to reduce the original modulus from 3.2 to 1.2."
    }
   ],
   "parameters": [
    {
     "key": "alkali-dose",
     "value": 5,
     "basisNote": "\"alkali equivalent\"; basis not stated",
     "text": "The alkali equivalent and modulus of the alkali activator in this experiment were 5% and 1.2, respectively."
    },
    {
     "key": "activator-modulus",
     "value": 1.2,
     "text": "The alkali equivalent and modulus of the alkali activator in this experiment were 5% and 1.2, respectively."
    }
   ]
  },
  {
   "id": "RW/B-0.47",
   "control": false,
   "form": "mortar",
   "cure": "c1",
   "quantities": [
    {
     "material": "gbfs",
     "value": 1072,
     "unit": "g",
     "basis": "batch",
     "text": "Table 2 (The mix ratio of the LSGM sample): No | Samples | GBFS (g) | LS (g) | Sand (g) | Water (g) → 11 | RW/B-0.47 | 1072 | 428 | 495 | 705"
    },
    {
     "material": "ls",
     "value": 428,
     "unit": "g",
     "basis": "batch",
     "text": "Table 2 (The mix ratio of the LSGM sample): No | Samples | GBFS (g) | LS (g) | Sand (g) | Water (g) → 11 | RW/B-0.47 | 1072 | 428 | 495 | 705"
    },
    {
     "material": "sand",
     "value": 495,
     "unit": "g",
     "basis": "batch",
     "text": "Table 2 (The mix ratio of the LSGM sample): No | Samples | GBFS (g) | LS (g) | Sand (g) | Water (g) → 11 | RW/B-0.47 | 1072 | 428 | 495 | 705"
    },
    {
     "material": "water",
     "value": 705,
     "unit": "g",
     "basis": "batch",
     "text": "Table 2 (The mix ratio of the LSGM sample): No | Samples | GBFS (g) | LS (g) | Sand (g) | Water (g) → 11 | RW/B-0.47 | 1072 | 428 | 495 | 705"
    },
    {
     "material": "ss",
     "value": null,
     "missing": "activator mass per batch is not tabulated; only the 5% alkali equivalent and modulus 1.2 are given",
     "text": "For every 1000 g of Na2SiO3 solution, 184 g of NaOH particles should be added to reduce the original modulus from 3.2 to 1.2."
    },
    {
     "material": "naoh",
     "value": null,
     "missing": "activator mass per batch is not tabulated; only the 5% alkali equivalent and modulus 1.2 are given",
     "text": "For every 1000 g of Na2SiO3 solution, 184 g of NaOH particles should be added to reduce the original modulus from 3.2 to 1.2."
    }
   ],
   "parameters": [
    {
     "key": "alkali-dose",
     "value": 5,
     "basisNote": "\"alkali equivalent\"; basis not stated",
     "text": "The alkali equivalent and modulus of the alkali activator in this experiment were 5% and 1.2, respectively."
    },
    {
     "key": "activator-modulus",
     "value": 1.2,
     "text": "The alkali equivalent and modulus of the alkali activator in this experiment were 5% and 1.2, respectively."
    }
   ]
  },
  {
   "id": "RW/B-0.57",
   "control": false,
   "form": "mortar",
   "cure": "c1",
   "quantities": [
    {
     "material": "gbfs",
     "value": 1072,
     "unit": "g",
     "basis": "batch",
     "text": "Table 2 (The mix ratio of the LSGM sample): No | Samples | GBFS (g) | LS (g) | Sand (g) | Water (g) → 12 | RW/B-0.57 | 1072 | 428 | 495 | 855"
    },
    {
     "material": "ls",
     "value": 428,
     "unit": "g",
     "basis": "batch",
     "text": "Table 2 (The mix ratio of the LSGM sample): No | Samples | GBFS (g) | LS (g) | Sand (g) | Water (g) → 12 | RW/B-0.57 | 1072 | 428 | 495 | 855"
    },
    {
     "material": "sand",
     "value": 495,
     "unit": "g",
     "basis": "batch",
     "text": "Table 2 (The mix ratio of the LSGM sample): No | Samples | GBFS (g) | LS (g) | Sand (g) | Water (g) → 12 | RW/B-0.57 | 1072 | 428 | 495 | 855"
    },
    {
     "material": "water",
     "value": 855,
     "unit": "g",
     "basis": "batch",
     "text": "Table 2 (The mix ratio of the LSGM sample): No | Samples | GBFS (g) | LS (g) | Sand (g) | Water (g) → 12 | RW/B-0.57 | 1072 | 428 | 495 | 855"
    },
    {
     "material": "ss",
     "value": null,
     "missing": "activator mass per batch is not tabulated; only the 5% alkali equivalent and modulus 1.2 are given",
     "text": "For every 1000 g of Na2SiO3 solution, 184 g of NaOH particles should be added to reduce the original modulus from 3.2 to 1.2."
    },
    {
     "material": "naoh",
     "value": null,
     "missing": "activator mass per batch is not tabulated; only the 5% alkali equivalent and modulus 1.2 are given",
     "text": "For every 1000 g of Na2SiO3 solution, 184 g of NaOH particles should be added to reduce the original modulus from 3.2 to 1.2."
    }
   ],
   "parameters": [
    {
     "key": "alkali-dose",
     "value": 5,
     "basisNote": "\"alkali equivalent\"; basis not stated",
     "text": "The alkali equivalent and modulus of the alkali activator in this experiment were 5% and 1.2, respectively."
    },
    {
     "key": "activator-modulus",
     "value": 1.2,
     "text": "The alkali equivalent and modulus of the alkali activator in this experiment were 5% and 1.2, respectively."
    }
   ]
  }
 ],
 "cures": [
  {
   "id": "c1",
   "category": "moist",
   "temperatureC": 21,
   "duration": null,
   "durationUnit": null,
   "sealed": true,
   "humidityPercent": 98,
   "text": "Then cover the test block with a film and place it in a constant temperature and humidity curing chamber for curing (at 21 °C with a relative humidity of 98%). After 24 h, remove the mold and then place the sample back into the curing chamber to continue the curing process under the same conditions."
  }
 ],
 "tests": [
  {
   "id": "sh",
   "property": "other",
   "propertyNote": "Shrinkage strain from length change after demolding (JGJT70-2009), specimens kept in the 21 °C / 98% RH chamber; not a standard drying-shrinkage exposure",
   "unit": "microstrain",
   "specimen": "40 mm × 40 mm × 160 mm prisms, three per group",
   "method": "JGJT70-2009 length comparator"
  }
 ],
 "results": [
  {
   "mix": "RG/L-3",
   "test": "sh",
   "ageDays": 90,
   "value": 4928,
   "text": "It can be found that when RG/L = 3, the 90 d shrinkage strain of the specimen is the highest (4928 με), which is 25.8% higher than that when RG/L = 1.5 (3917 με).",
   "locator": "§3 (Figure 8 discussion)"
  },
  {
   "mix": "RG/L-1.5",
   "test": "sh",
   "ageDays": 90,
   "value": 3917,
   "text": "It can be found that when RG/L = 3, the 90 d shrinkage strain of the specimen is the highest (4928 με), which is 25.8% higher than that when RG/L = 1.5 (3917 με).",
   "locator": "§3 (Figure 8 discussion)"
  },
  {
   "mix": "RB/S-0.21",
   "test": "sh",
   "ageDays": 90,
   "value": 3340,
   "text": "When RB/S = 0.21, the shrinkage strain is 3340 με. When RB/S = 0.39, the shrinkage strain increased by 39.8% to 4670 με.",
   "ageText": "Figure 8 shows the 90 d shrinkage strain performance of LSGM with different component ratios.",
   "locator": "§3 (Figure 8c discussion)"
  },
  {
   "mix": "RB/S-0.39",
   "test": "sh",
   "ageDays": 90,
   "value": 4670,
   "text": "When RB/S = 0.21, the shrinkage strain is 3340 με. When RB/S = 0.39, the shrinkage strain increased by 39.8% to 4670 με.",
   "ageText": "Figure 8 shows the 90 d shrinkage strain performance of LSGM with different component ratios.",
   "locator": "§3 (Figure 8c discussion)"
  }
 ],
 "findings": [],
 "notes": [
  {
   "mix": "RG/L-3",
   "kind": "observation",
   "text": "when RG/L = 3, the 90 d shrinkage strain of the specimen is the highest (4928 με)"
  }
 ],
 "gaps": [
  "Table quotes follow the standard form (Table N (caption): header → row).",
  "Source inconsistencies kept visible: the text says ten groups but Table 2 lists twelve rows; RG/L-2.5, RB/S-0.33 and RW/B-0.37 have identical masses; the RB/S labels (0.21–0.39) equal sand/binder in Table 2 (e.g. 495/1500 = 0.33), not binder/sand; the RW/B labels equal Table 2 water/(GBFS+LS) (405/1500 = 0.27 … 855/1500 = 0.57), so they exclude the activator solution's water; the text says 'The ratios in Table 3 represent the materials required to make 3 samples' but means Table 2.",
  "Batch basis: the text says the ratios 'in Table 3 represent the materials required to make 3 samples'; Table 3 is the model table, so reading Table 2 as a three-prism batch is inferred.",
  "The activator mass per batch is not tabulated, so water accounting and total liquid are unresolved (the existing correction hold on this guide stays).",
  "The text's water/binder comparison (36.7%) names no mix value and is contradictory (reduction and increase in the same paragraph); not transcribed.",
  "Shrinkage was measured on specimens kept in the 98% RH chamber, so it is recorded as 'other' rather than drying shrinkage.",
  "Second review (26 Oct 2026): 0 value errors; see the batch audit."
 ]
}
