Repository: yitzhach/geopolymer

# Geopolymer Platform

A connected knowledge, materials, formulation and commerce platform.
**Learn → Formulate → Buy → Test → Ask → Share**

## Current prototype

Responsive homepage; material, research, formulation and product indexes/details;
beginner and expanded educator pathways; Artists & Artisans page and store collection;
unified search with type filters; a batch mass scaler.
The catalog contains proposed products only. No checkout, inventory or live services.

Start with [HANDOFF.md](HANDOFF.md), then [BUILD_PLAN.md](BUILD_PLAN.md).
GitHub is the working source of truth. The full business direction and public MVP

File: research/mix-sheets/metakaolin-slag-shrinkage-controls.json
{
 "format": "mix-sheet-v1",
 "guideId": "metakaolin-slag-shrinkage-controls",
 "doi": "10.3390/ma17051181",
 "basis": "review-note",
 "scope": "Labelled mixes MK0 and MK100 at 6 M only, covering the A/B ratio and the NaOH setting; NaOH amounts are null. Not covered: the 50/50 MK/GGBFS blend, the 10 M and 14 M NaOH conditions, and all strength and shrinkage numbers (none are in the reviewed text).",
 "made": "2026-10-23",
 "madeBy": "AI transcription · mix-sheet skill v1",
 "materials": [
  {"id": "mk", "family": "metakaolin", "role": "precursor", "name": "MK", "aliases": ["metakaolin"]},
  {"id": "ggbfs", "family": "slag", "role": "precursor", "name": "GGBFS", "aliases": ["ground granulated blast-furnace slag"]},
  {"id": "naoh", "family": "sodium-hydroxide", "role": "activator", "name": "NaOH"},
  {"id": "silicate", "family": "sodium-silicate-solution", "role": "activator", "name": "sodium silicate"},
  {"id": "aluminate", "family": "other-activator", "role": "activator", "name": "sodium aluminate"}
 ],
 "mixes": [
  {
   "id": "MK0",
   "control": false,
   "form": "unknown",
   "cure": "c1",
   "quantities": [
    {"material": "naoh", "value": null, "missing": "NaOH amount not given; activator solution masses not extracted", "text": "NaOH: 6, 10 or 14 M"}
   ],
   "parameters": [
    {"key": "activator/precursor", "value": 0.36, "text": "At 6 M, A/B is 0.36 for MK0 and 1.28 for MK100", "basisNote": "basis not stated"},
    {"key": "hydroxide-molarity", "value": 6, "text": "At 6 M, A/B is 0.36 for MK0 and 1.28 for MK100"}
   ]
  },
  {
   "id": "MK100",
   "control": false,
   "form": "unknown",
   "cure": "c1",
   "quantities": [
    {"material": "naoh", "value": null, "missing": "NaOH amount not given; activator solution masses not extracted", "text": "NaOH: 6, 10 or 14 M"}
   ],
   "parameters": [
    {"key": "activator/precursor", "value": 1.28, "text": "At 6 M, A/B is 0.36 for MK0 and 1.28 for MK100", "basisNote": "basis not stated"},
    {"key": "hydroxide-molarity", "value": 6, "text": "At 6 M, A/B is 0.36 for MK0 and 1.28 for MK100"}
   ]
  }
 ],
 "cures": [
  {"id": "c1", "category": "ambient", "temperatureC": null, "duration": 24, "durationUnit": "h", "sealed": true, "humidityPercent": null, "text": "cast and seal 24 h at room temperature"}
 ],
 "tests": [],
 "results": [],
 "findings": [],
 "notes": [],
 "gaps": [
  "The MK/GGBFS series (0/100, 50/50, 100/0 wt%) is not stated against MK0 or MK100 in a quote that names them, so no precursor quantities are entered.",
  "The 50/50 blend and the 10 M and 14 M NaOH conditions have no labels in the reviewed text and are not entered.",
  "NaOH amounts are null; sodium silicate and sodium aluminate amounts are not given and the activator solution masses were not extracted.",
  "The A/B basis (solution or solids; mass or molar) is not stated, and A/B is set by a flow target of 110 ± 5% rather than a fixed dose.",
  "Compressive strength (28 d, ASTM C109/C109M-20) and shrinkage (ASTM C157-75) are described, but the reviewed text gives no numbers, so no tests or results are entered.",
  "The tradeoff (more MK reduces shrinkage but also strength at low NaOH) is not attributed to a named mix, so no note is entered.",
  "The cure record holds only the first stage (sealed 24 h at room temperature); the demould stage at 23.2 ± 2 °C and 52 ± 3% RH is not recorded.",
  "Source ratio headings use wt% while the guide says molar; reconcile before any activator chemistry.",
  "Full table and figure inventory and uncertainty audit are incomplete; the title-only correction is not comprehensively checked."
 ]
}

File: research/mix-sheets/metakaolin-water-temperature.json
{
 "format": "mix-sheet-v1",
 "guideId": "metakaolin-water-temperature",
 "doi": "10.3390/su12198216",
 "basis": "review-note",
 "scope": "Only the M0.6 reference mix, whose mass parts the review notes state; MK1.0/MK1.4, the 5/15/25/35 °C conditions and all age-specific results are not transcribed.",
 "made": "2026-10-24",
 "madeBy": "AI transcription · mix-sheet skill v1",
 "materials": [
  {"id": "mk", "family": "metakaolin", "role": "precursor", "name": "Waste metakaolin", "aliases": ["MK"]},
  {"id": "naoh", "family": "sodium-hydroxide", "role": "activator", "name": "10 M NaOH stock solution", "aliases": ["10 M NaOH"]},
  {"id": "water", "family": "water", "role": "water", "name": "distilled water"}
 ],
 "mixes": [
  {
   "id": "M0.6",
   "aliases": ["MK0.6"],
   "control": false,
   "form": "paste",
   "cure": "c1",
   "quantities": [
    {"material": "mk", "value": 1.0, "unit": "part", "basis": "mass-parts", "text": "Waste metakaolin: 1.00 mass part"},
    {"material": "naoh", "value": 0.25, "unit": "part", "basis": "mass-parts", "text": "10 M NaOH stock solution: 0.25 mass part"},
    {"material": "water", "value": 0.15, "unit": "part", "basis": "mass-parts", "text": "Added distilled water, M0.6: 0.15 mass part; separate from solution water"}
   ],
   "parameters": [
    {"key": "hydroxide-molarity", "value": 10, "text": "10 M NaOH stock solution: 0.25 mass part"}
   ],
   "missing": ["NaOH stock water content", "initial paste temperature (5/15/25/35 °C) for this mix"]
  }
 ],
 "cures": [
  {"id": "c1", "category": "heat", "temperatureC": 80, "duration": 24, "durationUnit": "h", "sealed": true, "humidityPercent": null, "text": "plastic-covered, immediately cured 80°C for 24 h; subsequent room-temperature storage"}
 ],
 "tests": [],
 "results": [],
 "findings": [],
 "notes": [],
 "gaps": [
  "M0.6 is the only labelled mix with stated amounts; MK1.0 and MK1.4 are named but their added-water masses are not given as labelled quantities.",
  "Resolve M versus MK naming and temperature-specific sample identity (review gap).",
  "No age-specific compression results are extracted in the notes, so no results are entered.",
  "NaOH stock water content and density are unknown; added water is separate from stock-solution water."
 ]
}

File: research/mix-sheets/nitrite-cold-mortar-ratio-conflict.json
{
 "format": "mix-sheet-v1",
 "guideId": "nitrite-cold-mortar-ratio-conflict",
 "doi": "10.3390/ma18173987",
 "basis": "source-text",
 "sourceUrl": "https://pmc.ncbi.nlm.nih.gov/articles/PMC12429701/",
 "accessed": "2026-11-02",
 "audit": "research/batches/source-text-batch5-2026-11-02.json",
 "scope": "All five Table 2 mortars (ambient control C; N0–N3 stored at −10 °C with 0, 7.6, 15.2 and 22.8 kg/m3 NaNO2) with kg/m3 batches, and the 7- and 28-day compressive strengths stated in the text.",
 "made": "2026-11-02",
 "madeBy": "AI transcription · mix-sheet skill v1 (source-text pilot)",
 "materials": [
  {
   "id": "br",
   "family": "red-mud",
   "role": "precursor",
   "name": "Bauxite Residue",
   "aliases": [
    "bauxite residue"
   ]
  },
  {
   "id": "fa",
   "family": "fly-ash",
   "role": "precursor",
   "name": "Fly Ash"
  },
  {
   "id": "glass",
   "family": "waste-glass",
   "role": "precursor",
   "name": "Waste Glass Powder",
   "aliases": [
    "waste glass"
   ]
  },
  {
   "id": "sand",
   "family": "sand",
   "role": "aggregate",
   "name": "Fine Aggregate",
   "aliases": [
    "Natural sand"
   ],
   "detail": "Its fineness modulus and absorption capacity were 2.9 and 0.3%, respectively."
  },
  {
   "id": "naoh",
   "family": "sodium-hydroxide",
   "role": "activator",
   "name": "NaOH",
   "detail": "Sodium hydroxide (NaOH) pellets (77.5% Na2O, 22.5% H2O) were purchased from Laboratoire MAT (Québec City, QC, Canada) and dissolved in tap water to prepare a 16 mol/L solution."
  },
  {
   "id": "ss",
   "family": "sodium-silicate-solution",
   "role": "activator",
   "name": "Na2SiO3",
   "detail": "Sodium silicate solution (Na2SiO3), containing 8.9% Na2O, 28.7% SiO2, and 62.4% H2O, was supplied by an industrial supplier in Richmond, Canada."
  },
  {
   "id": "nitrite",
   "family": "other-additive",
   "role": "additive",
   "name": "NaNO2",
   "aliases": [
    "Sodium nitrite"
   ]
  }
 ],
 "mixes": [
  {
   "id": "C",
   "control": true,
   "form": "mortar",
   "cure": "amb",
   "quantities": [
    {
     "material": "br",
     "value": 302.8,
     "unit": "kg/m3",
     "basis": "per-m3",
     "text": "Table 2 (The mix design of geopolymer samples with different NaNO2 percentages): Name | Bauxite Residue (kg/m3) | Fly Ash (kg/m3) | Waste Glass Powder (kg/m3) | Fine Aggregate (kg/m3) | NaOH (kg/m3) | Na2SiO3 (kg/m3) | NaNO2 (kg/m3) | Curing Method → C | 302.8 | 113.5 | 340.7 | 1514 | 101 | 202 | - | ambient"
    },
    {
     "material": "fa",
     "value": 113.5,
     "unit": "kg/m3",
     "basis": "per-m3",
     "text": "Table 2 (The mix design of geopolymer samples with different NaNO2 percentages): Name | Bauxite Residue (kg/m3) | Fly Ash (kg/m3) | Waste Glass Powder (kg/m3) | Fine Aggregate (kg/m3) | NaOH (kg/m3) | Na2SiO3 (kg/m3) | NaNO2 (kg/m3) | Curing Method → C | 302.8 | 113.5 | 340.7 | 1514 | 101 | 202 | - | ambient"
    },
    {
     "material": "glass",
     "value": 340.7,
     "unit": "kg/m3",
     "basis": "per-m3",
     "text": "Table 2 (The mix design of geopolymer samples with different NaNO2 percentages): Name | Bauxite Residue (kg/m3) | Fly Ash (kg/m3) | Waste Glass Powder (kg/m3) | Fine Aggregate (kg/m3) | NaOH (kg/m3) | Na2SiO3 (kg/m3) | NaNO2 (kg/m3) | Curing Method → C | 302.8 | 113.5 | 340.7 | 1514 | 101 | 202 | - | ambient"
    },
    {
     "material": "sand",
     "value": 1514,
     "unit": "kg/m3",
     "basis": "per-m3",
     "text": "Table 2 (The mix design of geopolymer samples with different NaNO2 percentages): Name | Bauxite Residue (kg/m3) | Fly Ash (kg/m3) | Waste Glass Powder (kg/m3) | Fine Aggregate (kg/m3) | NaOH (kg/m3) | Na2SiO3 (kg/m3) | NaNO2 (kg/m3) | Curing Method → C | 302.8 | 113.5 | 340.7 | 1514 | 101 | 202 | - | ambient"
    },
    {
     "material": "naoh",
     "value": 101,
     "unit": "kg/m3",
     "basis": "per-m3",
     "text": "Table 2 (The mix design of geopolymer samples with different NaNO2 percentages): Name | Bauxite Residue (kg/m3) | Fly Ash (kg/m3) | Waste Glass Powder (kg/m3) | Fine Aggregate (kg/m3) | NaOH (kg/m3) | Na2SiO3 (kg/m3) | NaNO2 (kg/m3) | Curing Method → C | 302.8 | 113.5 | 340.7 | 1514 | 101 | 202 | - | ambient"
    },
    {
     "material": "ss",
     "value": 202,
     "unit": "kg/m3",
     "basis": "per-m3",
     "text": "Table 2 (The mix design of geopolymer samples with different NaNO2 percentages): Name | Bauxite Residue (kg/m3) | Fly Ash (kg/m3) | Waste Glass Powder (kg/m3) | Fine Aggregate (kg/m3) | NaOH (kg/m3) | Na2SiO3 (kg/m3) | NaNO2 (kg/m3) | Curing Method → C | 302.8 | 113.5 | 340.7 | 1514 | 101 | 202 | - | ambient"
    }
   ],
   "parameters": [
    {
     "key": "hydroxide-molarity",
     "value": 16,
     "text": "Sodium hydroxide (NaOH) pellets (77.5% Na2O, 22.5% H2O) were purchased from Laboratoire MAT (Québec City, QC, Canada) and dissolved in tap water to prepare a 16 mol/L solution."
    }
   ]
  },
  {
   "id": "N0",
   "control": false,
   "form": "mortar",
   "cure": "sub",
   "quantities": [
    {
     "material": "br",
     "value": 302.8,
     "unit": "kg/m3",
     "basis": "per-m3",
     "text": "Table 2 (The mix design of geopolymer samples with different NaNO2 percentages): Name | Bauxite Residue (kg/m3) | Fly Ash (kg/m3) | Waste Glass Powder (kg/m3) | Fine Aggregate (kg/m3) | NaOH (kg/m3) | Na2SiO3 (kg/m3) | NaNO2 (kg/m3) | Curing Method → N0 | 302.8 | 113.5 | 340.7 | 1514 | 101 | 202 | - | subzero"
    },
    {
     "material": "fa",
     "value": 113.5,
     "unit": "kg/m3",
     "basis": "per-m3",
     "text": "Table 2 (The mix design of geopolymer samples with different NaNO2 percentages): Name | Bauxite Residue (kg/m3) | Fly Ash (kg/m3) | Waste Glass Powder (kg/m3) | Fine Aggregate (kg/m3) | NaOH (kg/m3) | Na2SiO3 (kg/m3) | NaNO2 (kg/m3) | Curing Method → N0 | 302.8 | 113.5 | 340.7 | 1514 | 101 | 202 | - | subzero"
    },
    {
     "material": "glass",
     "value": 340.7,
     "unit": "kg/m3",
     "basis": "per-m3",
     "text": "Table 2 (The mix design of geopolymer samples with different NaNO2 percentages): Name | Bauxite Residue (kg/m3) | Fly Ash (kg/m3) | Waste Glass Powder (kg/m3) | Fine Aggregate (kg/m3) | NaOH (kg/m3) | Na2SiO3 (kg/m3) | NaNO2 (kg/m3) | Curing Method → N0 | 302.8 | 113.5 | 340.7 | 1514 | 101 | 202 | - | subzero"
    },
    {
     "material": "sand",
     "value": 1514,
     "unit": "kg/m3",
     "basis": "per-m3",
     "text": "Table 2 (The mix design of geopolymer samples with different NaNO2 percentages): Name | Bauxite Residue (kg/m3) | Fly Ash (kg/m3) | Waste Glass Powder (kg/m3) | Fine Aggregate (kg/m3) | NaOH (kg/m3) | Na2SiO3 (kg/m3) | NaNO2 (kg/m3) | Curing Method → N0 | 302.8 | 113.5 | 340.7 | 1514 | 101 | 202 | - | subzero"
    },
    {
     "material": "naoh",
     "value": 101,
     "unit": "kg/m3",
     "basis": "per-m3",
     "text": "Table 2 (The mix design of geopolymer samples with different NaNO2 percentages): Name | Bauxite Residue (kg/m3) | Fly Ash (kg/m3) | Waste Glass Powder (kg/m3) | Fine Aggregate (kg/m3) | NaOH (kg/m3) | Na2SiO3 (kg/m3) | NaNO2 (kg/m3) | Curing Method → N0 | 302.8 | 113.5 | 340.7 | 1514 | 101 | 202 | - | subzero"
    },
    {
     "material": "ss",
     "value": 202,
     "unit": "kg/m3",
     "basis": "per-m3",
     "text": "Table 2 (The mix design of geopolymer samples with different NaNO2 percentages): Name | Bauxite Residue (kg/m3) | Fly Ash (kg/m3) | Waste Glass Powder (kg/m3) | Fine Aggregate (kg/m3) | NaOH (kg/m3) | Na2SiO3 (kg/m3) | NaNO2 (kg/m3) | Curing Method → N0 | 302.8 | 113.5 | 340.7 | 1514 | 101 | 202 | - | subzero"
    }
   ],
   "parameters": [
    {
     "key": "hydroxide-molarity",
     "value": 16,
     "text": "Sodium hydroxide (NaOH) pellets (77.5% Na2O, 22.5% H2O) were purchased from Laboratoire MAT (Québec City, QC, Canada) and dissolved in tap water to prepare a 16 mol/L solution."
    }
   ]
  },
  {
   "id": "N1",
   "control": false,
   "form": "mortar",
   "cure": "sub",
   "quantities": [
    {
     "material": "br",
     "value": 302.8,
     "unit": "kg/m3",
     "basis": "per-m3",
     "text": "Table 2 (The mix design of geopolymer samples with different NaNO2 percentages): Name | Bauxite Residue (kg/m3) | Fly Ash (kg/m3) | Waste Glass Powder (kg/m3) | Fine Aggregate (kg/m3) | NaOH (kg/m3) | Na2SiO3 (kg/m3) | NaNO2 (kg/m3) | Curing Method → N1 | 302.8 | 113.5 | 340.7 | 1514 | 101 | 202 | 7.6 | subzero"
    },
    {
     "material": "fa",
     "value": 113.5,
     "unit": "kg/m3",
     "basis": "per-m3",
     "text": "Table 2 (The mix design of geopolymer samples with different NaNO2 percentages): Name | Bauxite Residue (kg/m3) | Fly Ash (kg/m3) | Waste Glass Powder (kg/m3) | Fine Aggregate (kg/m3) | NaOH (kg/m3) | Na2SiO3 (kg/m3) | NaNO2 (kg/m3) | Curing Method → N1 | 302.8 | 113.5 | 340.7 | 1514 | 101 | 202 | 7.6 | subzero"
    },
    {
     "material": "glass",
     "value": 340.7,
     "unit": "kg/m3",
     "basis": "per-m3",
     "text": "Table 2 (The mix design of geopolymer samples with different NaNO2 percentages): Name | Bauxite Residue (kg/m3) | Fly Ash (kg/m3) | Waste Glass Powder (kg/m3) | Fine Aggregate (kg/m3) | NaOH (kg/m3) | Na2SiO3 (kg/m3) | NaNO2 (kg/m3) | Curing Method → N1 | 302.8 | 113.5 | 340.7 | 1514 | 101 | 202 | 7.6 | subzero"
    },
    {
     "material": "sand",
     "value": 1514,
     "unit": "kg/m3",
     "basis": "per-m3",
     "text": "Table 2 (The mix design of geopolymer samples with different NaNO2 percentages): Name | Bauxite Residue (kg/m3) | Fly Ash (kg/m3) | Waste Glass Powder (kg/m3) | Fine Aggregate (kg/m3) | NaOH (kg/m3) | Na2SiO3 (kg/m3) | NaNO2 (kg/m3) | Curing Method → N1 | 302.8 | 113.5 | 340.7 | 1514 | 101 | 202 | 7.6 | subzero"
    },
    {
     "material": "naoh",
     "value": 101,
     "unit": "kg/m3",
     "basis": "per-m3",
     "text": "Table 2 (The mix design of geopolymer samples with different NaNO2 percentages): Name | Bauxite Residue (kg/m3) | Fly Ash (kg/m3) | Waste Glass Powder (kg/m3) | Fine Aggregate (kg/m3) | NaOH (kg/m3) | Na2SiO3 (kg/m3) | NaNO2 (kg/m3) | Curing Method → N1 | 302.8 | 113.5 | 340.7 | 1514 | 101 | 202 | 7.6 | subzero"
    },
    {
     "material": "ss",
     "value": 202,
     "unit": "kg/m3",
     "basis": "per-m3",
     "text": "Table 2 (The mix design of geopolymer samples with different NaNO2 percentages): Name | Bauxite Residue (kg/m3) | Fly Ash (kg/m3) | Waste Glass Powder (kg/m3) | Fine Aggregate (kg/m3) | NaOH (kg/m3) | Na2SiO3 (kg/m3) | NaNO2 (kg/m3) | Curing Method → N1 | 302.8 | 113.5 | 340.7 | 1514 | 101 | 202 | 7.6 | subzero"
    },
    {
     "material": "nitrite",
     "value": 7.6,
     "unit": "kg/m3",
     "basis": "per-m3",
     "text": "Table 2 (The mix design of geopolymer samples with different NaNO2 percentages): Name | Bauxite Residue (kg/m3) | Fly Ash (kg/m3) | Waste Glass Powder (kg/m3) | Fine Aggregate (kg/m3) | NaOH (kg/m3) | Na2SiO3 (kg/m3) | NaNO2 (kg/m3) | Curing Method → N1 | 302.8 | 113.5 | 340.7 | 1514 | 101 | 202 | 7.6 | subzero"
    }
   ],
   "parameters": [
    {
     "key": "hydroxide-molarity",
     "value": 16,
     "text": "Sodium hydroxide (NaOH) pellets (77.5% Na2O, 22.5% H2O) were purchased from Laboratoire MAT (Québec City, QC, Canada) and dissolved in tap water to prepare a 16 mol/L solution."
    }
   ]
  },
  {
   "id": "N2",
   "control": false,
   "form": "mortar",
   "cure": "sub",
   "quantities": [
    {
     "material": "br",
     "value": 302.8,
     "unit": "kg/m3",
     "basis": "per-m3",
     "text": "Table 2 (The mix design of geopolymer samples with different NaNO2 percentages): Name | Bauxite Residue (kg/m3) | Fly Ash (kg/m3) | Waste Glass Powder (kg/m3) | Fine Aggregate (kg/m3) | NaOH (kg/m3) | Na2SiO3 (kg/m3) | NaNO2 (kg/m3) | Curing Method → N2 | 302.8 | 113.5 | 340.7 | 1514 | 101 | 202 | 15.2 | subzero"
    },
    {
     "material": "fa",
     "value": 113.5,
     "unit": "kg/m3",
     "basis": "per-m3",
     "text": "Table 2 (The mix design of geopolymer samples with different NaNO2 percentages): Name | Bauxite Residue (kg/m3) | Fly Ash (kg/m3) | Waste Glass Powder (kg/m3) | Fine Aggregate (kg/m3) | NaOH (kg/m3) | Na2SiO3 (kg/m3) | NaNO2 (kg/m3) | Curing Method → N2 | 302.8 | 113.5 | 340.7 | 1514 | 101 | 202 | 15.2 | subzero"
    },
    {
     "material": "glass",
     "value": 340.7,
     "unit": "kg/m3",
     "basis": "per-m3",
     "text": "Table 2 (The mix design of geopolymer samples with different NaNO2 percentages): Name | Bauxite Residue (kg/m3) | Fly Ash (kg/m3) | Waste Glass Powder (kg/m3) | Fine Aggregate (kg/m3) | NaOH (kg/m3) | Na2SiO3 (kg/m3) | NaNO2 (kg/m3) | Curing Method → N2 | 302.8 | 113.5 | 340.7 | 1514 | 101 | 202 | 15.2 | subzero"
    },
    {
     "material": "sand",
     "value": 1514,
     "unit": "kg/m3",
     "basis": "per-m3",
     "text": "Table 2 (The mix design of geopolymer samples with different NaNO2 percentages): Name | Bauxite Residue (kg/m3) | Fly Ash (kg/m3) | Waste Glass Powder (kg/m3) | Fine Aggregate (kg/m3) | NaOH (kg/m3) | Na2SiO3 (kg/m3) | NaNO2 (kg/m3) | Curing Method → N2 | 302.8 | 113.5 | 340.7 | 1514 | 101 | 202 | 15.2 | subzero"
    },
    {
     "material": "naoh",
     "value": 101,
     "unit": "kg/m3",
     "basis": "per-m3",
     "text": "Table 2 (The mix design of geopolymer samples with different NaNO2 percentages): Name | Bauxite Residue (kg/m3) | Fly Ash (kg/m3) | Waste Glass Powder (kg/m3) | Fine Aggregate (kg/m3) | NaOH (kg/m3) | Na2SiO3 (kg/m3) | NaNO2 (kg/m3) | Curing Method → N2 | 302.8 | 113.5 | 340.7 | 1514 | 101 | 202 | 15.2 | subzero"
    },
    {
     "material": "ss",
     "value": 202,
     "unit": "kg/m3",
     "basis": "per-m3",
     "text": "Table 2 (The mix design of geopolymer samples with different NaNO2 percentages): Name | Bauxite Residue (kg/m3) | Fly Ash (kg/m3) | Waste Glass Powder (kg/m3) | Fine Aggregate (kg/m3) | NaOH (kg/m3) | Na2SiO3 (kg/m3) | NaNO2 (kg/m3) | Curing Method → N2 | 302.8 | 113.5 | 340.7 | 1514 | 101 | 202 | 15.2 | subzero"
    },
    {
     "material": "nitrite",
     "value": 15.2,
     "unit": "kg/m3",
     "basis": "per-m3",
     "text": "Table 2 (The mix design of geopolymer samples with different NaNO2 percentages): Name | Bauxite Residue (kg/m3) | Fly Ash (kg/m3) | Waste Glass Powder (kg/m3) | Fine Aggregate (kg/m3) | NaOH (kg/m3) | Na2SiO3 (kg/m3) | NaNO2 (kg/m3) | Curing Method → N2 | 302.8 | 113.5 | 340.7 | 1514 | 101 | 202 | 15.2 | subzero"
    }
   ],
   "parameters": [
    {
     "key": "hydroxide-molarity",
     "value": 16,
     "text": "Sodium hydroxide (NaOH) pellets (77.5% Na2O, 22.5% H2O) were purchased from Laboratoire MAT (Québec City, QC, Canada) and dissolved in tap water to prepare a 16 mol/L solution."
    }
   ]
  },
  {
   "id": "N3",
   "control": false,
   "form": "mortar",
   "cure": "sub",
   "quantities": [
    {
     "material": "br",
     "value": 302.8,
     "unit": "kg/m3",
     "basis": "per-m3",
     "text": "Table 2 (The mix design of geopolymer samples with different NaNO2 percentages): Name | Bauxite Residue (kg/m3) | Fly Ash (kg/m3) | Waste Glass Powder (kg/m3) | Fine Aggregate (kg/m3) | NaOH (kg/m3) | Na2SiO3 (kg/m3) | NaNO2 (kg/m3) | Curing Method → N3 | 302.8 | 113.5 | 340.7 | 1514 | 101 | 202 | 22.8 | subzero"
    },
    {
     "material": "fa",
     "value": 113.5,
     "unit": "kg/m3",
     "basis": "per-m3",
     "text": "Table 2 (The mix design of geopolymer samples with different NaNO2 percentages): Name | Bauxite Residue (kg/m3) | Fly Ash (kg/m3) | Waste Glass Powder (kg/m3) | Fine Aggregate (kg/m3) | NaOH (kg/m3) | Na2SiO3 (kg/m3) | NaNO2 (kg/m3) | Curing Method → N3 | 302.8 | 113.5 | 340.7 | 1514 | 101 | 202 | 22.8 | subzero"
    },
    {
     "material": "glass",
     "value": 340.7,
     "unit": "kg/m3",
     "basis": "per-m3",
     "text": "Table 2 (The mix design of geopolymer samples with different NaNO2 percentages): Name | Bauxite Residue (kg/m3) | Fly Ash (kg/m3) | Waste Glass Powder (kg/m3) | Fine Aggregate (kg/m3) | NaOH (kg/m3) | Na2SiO3 (kg/m3) | NaNO2 (kg/m3) | Curing Method → N3 | 302.8 | 113.5 | 340.7 | 1514 | 101 | 202 | 22.8 | subzero"
    },
    {
     "material": "sand",
     "value": 1514,
     "unit": "kg/m3",
     "basis": "per-m3",
     "text": "Table 2 (The mix design of geopolymer samples with different NaNO2 percentages): Name | Bauxite Residue (kg/m3) | Fly Ash (kg/m3) | Waste Glass Powder (kg/m3) | Fine Aggregate (kg/m3) | NaOH (kg/m3) | Na2SiO3 (kg/m3) | NaNO2 (kg/m3) | Curing Method → N3 | 302.8 | 113.5 | 340.7 | 1514 | 101 | 202 | 22.8 | subzero"
    },
    {
     "material": "naoh",
     "value": 101,
     "unit": "kg/m3",
     "basis": "per-m3",
     "text": "Table 2 (The mix design of geopolymer samples with different NaNO2 percentages): Name | Bauxite Residue (kg/m3) | Fly Ash (kg/m3) | Waste Glass Powder (kg/m3) | Fine Aggregate (kg/m3) | NaOH (kg/m3) | Na2SiO3 (kg/m3) | NaNO2 (kg/m3) | Curing Method → N3 | 302.8 | 113.5 | 340.7 | 1514 | 101 | 202 | 22.8 | subzero"
    },
    {
     "material": "ss",
     "value": 202,
     "unit": "kg/m3",
     "basis": "per-m3",
     "text": "Table 2 (The mix design of geopolymer samples with different NaNO2 percentages): Name | Bauxite Residue (kg/m3) | Fly Ash (kg/m3) | Waste Glass Powder (kg/m3) | Fine Aggregate (kg/m3) | NaOH (kg/m3) | Na2SiO3 (kg/m3) | NaNO2 (kg/m3) | Curing Method → N3 | 302.8 | 113.5 | 340.7 | 1514 | 101 | 202 | 22.8 | subzero"
    },
    {
     "material": "nitrite",
     "value": 22.8,
     "unit": "kg/m3",
     "basis": "per-m3",
     "text": "Table 2 (The mix design of geopolymer samples with different NaNO2 percentages): Name | Bauxite Residue (kg/m3) | Fly Ash (kg/m3) | Waste Glass Powder (kg/m3) | Fine Aggregate (kg/m3) | NaOH (kg/m3) | Na2SiO3 (kg/m3) | NaNO2 (kg/m3) | Curing Method → N3 | 302.8 | 113.5 | 340.7 | 1514 | 101 | 202 | 22.8 | subzero"
    }
   ],
   "parameters": [
    {
     "key": "hydroxide-molarity",
     "value": 16,
     "text": "Sodium hydroxide (NaOH) pellets (77.5% Na2O, 22.5% H2O) were purchased from Laboratoire MAT (Québec City, QC, Canada) and dissolved in tap water to prepare a 16 mol/L solution."
    }
   ]
  }
 ],
 "cures": [
  {
   "id": "amb",
   "category": "heat",
   "temperatureC": 80,
   "duration": 24,
   "durationUnit": "h",
   "sealed": true,
   "humidityPercent": null,
   "text": "The mortar specimens were thermally cured at 80 °C for 24 h in a laboratory oven to facilitate the geopolymerization [16]. After demolding, C samples were exposed to ambient conditions for 7 and 28 days prior to testing. Meanwhile, the N0, N1, N2, and N3 samples were stored at −10 °C for similar times to evaluate their mechanical properties under negative temperature exposure."
  },
  {
   "id": "sub",
   "category": "heat",
   "temperatureC": 80,
   "duration": 24,
   "durationUnit": "h",
   "sealed": true,
   "humidityPercent": null,
   "text": "The mortar specimens were thermally cured at 80 °C for 24 h in a laboratory oven to facilitate the geopolymerization [16]. After demolding, C samples were exposed to ambient conditions for 7 and 28 days prior to testing. Meanwhile, the N0, N1, N2, and N3 samples were stored at −10 °C for similar times to evaluate their mechanical properties under negative temperature exposure."
  }
 ],
 "tests": [
  {
   "id": "fc",
   "property": "compressive-strength",
   "unit": "MPa",
   "specimen": "50 mm × 50 mm × 50 mm cubes, mean of ≥3",
   "method": "ASTM C109"
  }
 ],
 "results": [
  {
   "mix": "C",
   "test": "fc",
   "ageDays": 7,
   "value": 35.4,
   "spread": 0.26,
   "text": "Sample C, the control geopolymer in the ambient temperature curing, exhibited a steady strength gain from 35.4 ± 0.26 MPa to 44.1 ± 2.62 MPa.",
   "locator": "§3 / Figure (compressive strength)",
   "ageText": "Compressive tests were conducted after 7 and 28 days of curing to evaluate long-term strength.",
   "condition": "in the ambient temperature curing"
  },
  {
   "mix": "C",
   "test": "fc",
   "ageDays": 28,
   "value": 44.1,
   "spread": 2.62,
   "text": "Sample C, the control geopolymer in the ambient temperature curing, exhibited a steady strength gain from 35.4 ± 0.26 MPa to 44.1 ± 2.62 MPa.",
   "locator": "§3 / Figure (compressive strength)",
   "ageText": "Compressive tests were conducted after 7 and 28 days of curing to evaluate long-term strength.",
   "condition": "in the ambient temperature curing"
  },
  {
   "mix": "N0",
   "test": "fc",
   "ageDays": 7,
   "value": 18.6,
   "spread": 1.5,
   "text": "Sample N0, which did not contain NaNO2 but was subjected to subzero curing, achieved a lower early strength (18.6 ± 1.5 MPa at 7 days) and a modest increase to 26.1 ± 3.2 MPa at 28 days.",
   "locator": "§3 / Figure (compressive strength)"
  },
  {
   "mix": "N0",
   "test": "fc",
   "ageDays": 28,
   "value": 26.1,
   "spread": 3.2,
   "text": "Sample N0, which did not contain NaNO2 but was subjected to subzero curing, achieved a lower early strength (18.6 ± 1.5 MPa at 7 days) and a modest increase to 26.1 ± 3.2 MPa at 28 days.",
   "locator": "§3 / Figure (compressive strength)"
  },
  {
   "mix": "N1",
   "test": "fc",
   "ageDays": 7,
   "value": 11.2,
   "spread": 0.1,
   "text": "Sample N1 demonstrated a significant increase in strength, from 11.2 ± 0.1 MPa at 7 days to 30.4 ± 4.8 MPa at 28 days.",
   "locator": "§3 / Figure (compressive strength)"
  },
  {
   "mix": "N1",
   "test": "fc",
   "ageDays": 28,
   "value": 30.4,
   "spread": 4.8,
   "text": "Sample N1 demonstrated a significant increase in strength, from 11.2 ± 0.1 MPa at 7 days to 30.4 ± 4.8 MPa at 28 days.",
   "locator": "§3 / Figure (compressive strength)"
  },
  {
   "mix": "N2",
   "test": "fc",
   "ageDays": 28,
   "value": 38.5,
   "text": "Meanwhile, sample N2 exhibited an average of 38.5 MPa at 28 days.",
   "locator": "§3 / Figure (compressive strength)"
  },
  {
   "mix": "N3",
   "test": "fc",
   "ageDays": 28,
   "value": 40.7,
   "spread": 0.7,
   "text": "At the same age, sample N3 achieved 40.7 ± 0.7 MPa under similar curing conditions.",
   "locator": "§3 / Figure (compressive strength)",
   "ageText": "Meanwhile, sample N2 exhibited an average of 38.5 MPa at 28 days."
  }
 ],
 "findings": [],
 "notes": [],
 "gaps": [
  "Table quotes follow the standard form. Both cure entries share the 80 °C / 24 h sealed oven stage; \"amb\" (C) then ambient storage and \"sub\" (N0–N3) then storage at −10 °C, per Table 2's Curing Method column.",
  "Source conflict kept visible: the text mixes NaOH (16 mol/L) and Na2SiO3 \"in a 2:1 weight ratio\", but Table 2 gives 101 and 202 kg/m3 (1:2). The binder-to-liquid ratio is stated as 0.45 (binder/liquid), so no liquid/solid value is entered. NaNO2 is dosed as 0–3 wt% of binder.",
  "C strengths are stated as a gain \"from … to …\" without ages in the sentence; 7 and 28 days come from the test schedule. N3's sentence says \"At the same age\" after the N2 28-day sentence. N2 has no ± and no 7-day value; N3 has no 7-day value in the text.",
  "Setting times are only in a figure.",
  "Second review pending; see the batch audit."
 ]
}
