Repository: yitzhach/geopolymer

# Geopolymer Platform

A connected knowledge, materials, formulation and commerce platform.
**Learn → Formulate → Buy → Test → Ask → Share**

## Current prototype

Responsive homepage; material, research, formulation and product indexes/details;
beginner and expanded educator pathways; Artists & Artisans page and store collection;
unified search with type filters; a batch mass scaler.
The catalog contains proposed products only. No checkout, inventory or live services.

Start with [HANDOFF.md](HANDOFF.md), then [BUILD_PLAN.md](BUILD_PLAN.md).
GitHub is the working source of truth. The full business direction and public MVP

File: research/mix-sheets/one-part-admixture-compatibility.json
{
 "format": "mix-sheet-v1",
 "guideId": "one-part-admixture-compatibility",
 "doi": "10.3390/ma12203410",
 "basis": "review-note",
 "scope": "Mixes named in the existing deep-dive review only (AN and GD bases plus two combined-admixture variants); the paper reports 18 mixes and graph-only series that are not transcribed here.",
 "made": "2026-10-22",
 "madeBy": "AI transcription · mix-sheet skill v1",
 "materials": [
  {"id": "fa", "family": "fly-ash", "role": "precursor", "name": "Fly ash", "aliases": ["Class F fly ash"]},
  {"id": "slag", "family": "slag", "role": "precursor", "name": "slag", "aliases": ["GGBS"]},
  {"id": "an", "family": "sodium-silicate-solid", "role": "activator", "name": "Anhydrous sodium metasilicate", "aliases": ["AN"]},
  {"id": "gd", "family": "sodium-silicate-solid", "role": "activator", "name": "GD Grade sodium silicate powder", "aliases": ["GD"]},
  {"id": "water", "family": "water", "role": "water", "name": "tap water"},
  {"id": "pc1", "family": "superplasticizer", "role": "additive", "name": "PC1", "aliases": ["modified polycarboxylate SPs"]},
  {"id": "sucrose", "family": "retarder", "role": "additive", "name": "sucrose"},
  {"id": "borax", "family": "retarder", "role": "additive", "name": "anhydrous borax"}
 ],
 "mixes": [
  {
   "id": "AN",
   "control": true,
   "form": "paste",
   "cure": "c1",
   "quantities": [
    {"material": "fa", "value": 0.5, "unit": "part", "basis": "mass-parts", "text": "AN control precursor: Fly ash 0.500 + slag 0.500 mass parts"},
    {"material": "slag", "value": 0.5, "unit": "part", "basis": "mass-parts", "text": "AN control precursor: Fly ash 0.500 + slag 0.500 mass parts"},
    {"material": "an", "value": 0.1, "unit": "part", "basis": "mass-parts", "text": "AN solid activator: Anhydrous sodium metasilicate 0.100 part"},
    {"material": "water", "value": 0.4, "unit": "part", "basis": "mass-parts", "text": "AN added tap water: 0.400 part"}
   ],
   "parameters": []
  },
  {
   "id": "AN-PC1-S",
   "control": false,
   "form": "paste",
   "cure": "c1",
   "baseMix": "AN",
   "baseText": "Per precursor mass: fly ash/slag 1.0; activator 0.10; water 0.400 (AN) or 0.379 (GD); one admixture 0.010. W/GP-solids 0.367 in all 18 mixes.",
   "quantities": [
    {"material": "pc1", "value": null, "unit": "part", "basis": "mass-parts", "missing": "combined PC1/sucrose doses are not restated", "text": "Combined PC1/sucrose doses: Not reconciled from the combined-admixture series; do not copy a single-additive row"},
    {"material": "sucrose", "value": null, "unit": "part", "basis": "mass-parts", "missing": "combined PC1/sucrose doses are not restated", "text": "Combined PC1/sucrose doses: Not reconciled from the combined-admixture series; do not copy a single-additive row"}
   ],
   "parameters": []
  },
  {
   "id": "AN-PC1-B",
   "control": false,
   "form": "paste",
   "cure": "c1",
   "baseMix": "AN",
   "baseText": "Per precursor mass: fly ash/slag 1.0; activator 0.10; water 0.400 (AN) or 0.379 (GD); one admixture 0.010. W/GP-solids 0.367 in all 18 mixes.",
   "quantities": [
    {"material": "pc1", "value": null, "unit": "part", "basis": "mass-parts", "missing": "combined-admixture doses are not restated in §4.3", "text": "Combined-admixture doses are not restated in §4.3; confirm they match the single-admixture 0.010 ratio before reproducing."},
    {"material": "borax", "value": null, "unit": "part", "basis": "mass-parts", "missing": "combined-admixture doses are not restated in §4.3", "text": "Combined-admixture doses are not restated in §4.3; confirm they match the single-admixture 0.010 ratio before reproducing."}
   ],
   "parameters": []
  },
  {
   "id": "GD",
   "control": true,
   "form": "paste",
   "cure": "c1",
   "quantities": [
    {"material": "gd", "value": 0.1, "unit": "ratio", "basis": "precursor-mass", "text": "Per precursor mass: fly ash/slag 1.0; activator 0.10; water 0.400 (AN) or 0.379 (GD)"},
    {"material": "water", "value": 0.379, "unit": "ratio", "basis": "precursor-mass", "text": "Per precursor mass: fly ash/slag 1.0; activator 0.10; water 0.400 (AN) or 0.379 (GD)"}
   ],
   "parameters": []
  }
 ],
 "cures": [
  {"id": "c1", "category": "heat", "temperatureC": 60, "duration": 24, "durationUnit": "h", "sealed": true, "humidityPercent": null, "text": "Sealed 60 °C/24 h, cool/demold, store 23 ± 3 °C"}
 ],
 "tests": [
  {"id": "comp", "property": "compressive-strength", "unit": "MPa", "specimen": "25 mm cubes", "method": "AS 1012.9, 20 ± 2 MPa/min", "text": "six 25 mm cubes, three-day compression at 20 ± 2 MPa/min, AS 1012.9"},
  {"id": "set", "property": "initial-setting-time", "unit": "min", "specimen": null, "method": "Vicat, AS/NZS 2350.4, timed from water addition", "text": "Vicat setting AS/NZS 2350.4 from water addition"}
 ],
 "results": [
  {"mix": "AN", "test": "comp", "ageDays": 3, "value": 44.6, "text": "At three days, AN-PC1-S reports 37.5 MPa versus AN 44.6 MPa", "locator": "Table 7"},
  {"mix": "AN-PC1-S", "test": "comp", "ageDays": 3, "value": 37.5, "text": "At three days, AN-PC1-S reports 37.5 MPa versus AN 44.6 MPa", "locator": "Table 7"},
  {"mix": "AN-PC1-B", "test": "comp", "ageDays": 3, "value": 32.8, "text": "AN-PC1-B: 32.8 MPa", "ageText": "Compression at 3 days", "locator": "§4.3; Table 7"},
  {"mix": "AN", "test": "set", "ageDays": null, "ageNote": "setting test timed from water addition", "value": 169, "text": "AN-PC1-S: initial set 407 min vs 169 for AN", "locator": "§4.3; Table 7"},
  {"mix": "AN-PC1-S", "test": "set", "ageDays": null, "ageNote": "setting test timed from water addition", "value": 407, "text": "AN-PC1-S: initial set 407 min vs 169 for AN", "locator": "§4.3; Table 7"}
 ],
 "findings": [
  {"goal": "Longer setting (placement) time, accepting a strength penalty", "mix": "AN-PC1-S", "text": "AN-PC1-S is a placement-time candidate, with a strength penalty against AN"}
 ],
 "gaps": [
  "Combined PC1/sucrose and PC1/borax doses are not restated; only the shared base proportions are inherited from AN.",
  "GD-series results and the single-admixture series (Figures 1–4) are not transcribed; graph-only values were not digitized.",
  "The fly ash/slag split is restated only for the AN control; GD precursor amounts are not listed here."
 ]
}

File: research/mix-sheets/one-part-waste-sand-water-demand.json
{
 "format": "mix-sheet-v1",
 "guideId": "one-part-waste-sand-water-demand",
 "doi": "10.3390/ma14112911",
 "basis": "review-note",
 "scope": "28-day compression of the CT, W and CA mortars as quoted in the review notes. Not covered: the MCT0.33 ledger amounts and its highest-strength statement, water, the W/B ratios, and binder, sand and activator amounts.",
 "made": "2026-10-23",
 "madeBy": "AI transcription · mix-sheet skill v1",
 "materials": [
  {"id": "bfs", "family": "slag", "role": "precursor", "name": "BFS", "aliases": ["blast-furnace slag"]},
  {"id": "metasilicate", "family": "sodium-silicate-solid", "role": "activator", "name": "Sodium metasilicate powder", "aliases": ["solid sodium metasilicate"]},
  {"id": "ct-sand", "family": "sand", "role": "aggregate", "name": "CT waste sand"},
  {"id": "ca-sand", "family": "sand", "role": "aggregate", "name": "CA"},
  {"id": "commercial-sand", "family": "sand", "role": "aggregate", "name": "commercial sand"},
  {"id": "water", "family": "water", "role": "water", "name": "Water"}
 ],
 "mixes": [
  {
   "id": "CT",
   "control": false,
   "form": "mortar",
   "cure": "c1",
   "quantities": [],
   "parameters": []
  },
  {
   "id": "W",
   "control": false,
   "form": "mortar",
   "cure": "c1",
   "quantities": [],
   "parameters": []
  },
  {
   "id": "CA",
   "control": false,
   "form": "mortar",
   "cure": "c1",
   "quantities": [],
   "parameters": []
  }
 ],
 "cures": [
  {"id": "c1", "category": "ambient", "temperatureC": null, "duration": null, "durationUnit": null, "sealed": null, "humidityPercent": null, "text": "room-temperature-cured mortars"}
 ],
 "tests": [
  {"id": "comp", "property": "compressive-strength", "unit": "MPa", "specimen": null, "method": null, "text": "28-day mortar compression; specimen and loading protocol still need extraction."}
 ],
 "results": [
  {"mix": "CT", "test": "comp", "ageDays": 28, "value": 86, "text": "CT 86 MPa exceeds W 79 and CA 70 MPa", "ageText": "28-day mortar compression", "locator": "§§2.1–2.2 / Table 1 / MCT0.33; Table 6 / this-work rows"},
  {"mix": "W", "test": "comp", "ageDays": 28, "value": 79, "text": "CT 86 MPa exceeds W 79 and CA 70 MPa", "ageText": "28-day mortar compression", "locator": "§§2.1–2.2 / Table 1 / MCT0.33; Table 6 / this-work rows"},
  {"mix": "CA", "test": "comp", "ageDays": 28, "value": 70, "text": "CT 86 MPa exceeds W 79 and CA 70 MPa", "ageText": "28-day mortar compression", "locator": "§§2.1–2.2 / Table 1 / MCT0.33; Table 6 / this-work rows"}
 ],
 "findings": [],
 "notes": [
  {"mix": "CT", "kind": "observation", "text": "CT 86 MPa exceeds W 79 and CA 70 MPa, but their W/B ratios differ (0.33 / 0.29 / 0.35)."}
 ],
 "gaps": [
  "The ledger amounts (BFS 100 g, sodium metasilicate powder 10 g, CT waste sand 200 g) sit under the MCT0.33 locator, but the quoted lines name no mix, so they are not attached to any mix.",
  "Water is unresolved: the W/B 0.33 denominator must be reconciled before weighing, so no water mass or water/binder value is entered.",
  "The W/B ratios 0.33 / 0.29 / 0.35 are not assigned to CT, W or CA because the sentence does not state the order.",
  "MCT0.33 is named as the highest 28-day compression of this study's mortars, but no number is given for it and the reviewed text does not say it is the CT mortar, so it is not entered as a mix and its finding is not entered.",
  "Binder, sand and activator amounts for the CT, W and CA mortars are not given in the reviewed text.",
  "Specimen geometry, loading protocol and curing duration are not given; the cure record holds only the room-temperature regime.",
  "The 79 MPa sentence names commercial-sand mortar rather than W, so the W label rests on the matching value and no alias is entered.",
  "Selected indexed passages only; complete tables, figures, supplements and per-condition uncertainty are not inventoried."
 ]
}

File: research/mix-sheets/pas-prefoam-volume-thermal.json
{
 "format": "mix-sheet-v1",
 "guideId": "pas-prefoam-volume-thermal",
 "doi": "10.3390/ma15124085",
 "basis": "source-text",
 "sourceUrl": "https://pmc.ncbi.nlm.nih.gov/articles/PMC9228590/",
 "accessed": "2026-11-02",
 "audit": "research/batches/source-text-pilot-2026-10-26.json",
 "scope": "The three Table 2 samples G-0 (unfoamed), G-1 and G-2 (PAS foam:paste 1:1 and 2:1 by volume) with the shared design ratios, and the unheated-state values stated in the text. Values after 200–1000 °C exposure are given only as ranges or in figures and are not transcribed.",
 "made": "2026-10-26",
 "madeBy": "AI transcription · mix-sheet skill v1 (source-text pilot)",
 "materials": [
  {
   "id": "fa",
   "family": "fly-ash",
   "role": "precursor",
   "name": "Fly ash",
   "detail": "The low CaO content demonstrated that the fly ash was Class F fly ash based on ASTM C618."
  },
  {
   "id": "lfs",
   "family": "steel-slag",
   "role": "precursor",
   "name": "ladle furnace slag",
   "aliases": [
    "Slag"
   ]
  },
  {
   "id": "naoh",
   "family": "sodium-hydroxide",
   "role": "activator",
   "name": "Sodium Hydroxide",
   "detail": "Sodium hydroxide pellets (HmbG®, Sigma-Aldrich, Taufkirchen, Germany) and distilled water were mixed together to prepare a sodium hydroxide solution."
  },
  {
   "id": "ss",
   "family": "sodium-silicate-solution",
   "role": "activator",
   "name": "Sodium Silicate",
   "detail": "The main constituents of the sodium silicate solution (South Pacific Chemicals Industries Sdn. Bhd., Selangor, Malaysia) were 30.1% SiO2, 9.4% Na2O, and 60.5% H2O."
  },
  {
   "id": "pas",
   "family": "foaming-agent",
   "role": "additive",
   "name": "PAS Foam",
   "aliases": [
    "PAS"
   ],
   "detail": "Polyoxyethylene alkyether sulphate (PAS) was utilised as a foaming agent to prepare geopolymer foam."
  }
 ],
 "mixes": [
  {
   "id": "G-0",
   "control": true,
   "form": "paste",
   "cure": "c1",
   "quantities": [
    {
     "material": "fa",
     "value": 80,
     "unit": "part",
     "basis": "mass-parts",
     "text": "Table 2 (Details of sample preparation): Category | Unfoamed Geopolymer → Abbreviation | G-0 ; Fly ash:Slag Ratio | 80:20 [spanning cells: Fly ash:Slag Ratio (3 columns)]"
    },
    {
     "material": "lfs",
     "value": 20,
     "unit": "part",
     "basis": "mass-parts",
     "text": "Table 2 (Details of sample preparation): Category | Unfoamed Geopolymer → Abbreviation | G-0 ; Fly ash:Slag Ratio | 80:20 [spanning cells: Fly ash:Slag Ratio (3 columns)]"
    },
    {
     "material": "naoh",
     "value": null,
     "missing": "activator mass not given; only 8 M, solid:liquid 3:1 and silicate:hydroxide 1.5:1 are stated",
     "text": "Table 2 (Details of sample preparation): Category | Unfoamed Geopolymer → Abbreviation | G-0 ; Sodium Hydroxide Concentration (M) | 8 [spanning cells: Sodium Hydroxide Concentration (M) (3 columns)]"
    },
    {
     "material": "ss",
     "value": null,
     "missing": "activator mass not given; only solid:liquid 3:1 and silicate:hydroxide 1.5:1 are stated",
     "text": "Table 2 (Details of sample preparation): Category | Unfoamed Geopolymer → Abbreviation | G-0 ; Sodium Silicate:Sodium Hydroxide Ratio | 1.5:1 [spanning cells: Sodium Silicate:Sodium Hydroxide Ratio (3 columns)]"
    },
    {
     "material": "pas",
     "value": 0,
     "unit": "ratio",
     "basis": "other",
     "basisNote": "PAS foam-to-paste ratio by volume ('The foam, PAS and water were measured in volume (ml).'); PAS:water 1:10 by volume",
     "text": "Table 2 (Details of sample preparation): Category | Unfoamed Geopolymer → Abbreviation | G-0 ; PAS Foam:Paste Ratio | 0:0"
    }
   ],
   "parameters": [
    {
     "key": "hydroxide-molarity",
     "value": 8,
     "text": "Table 2 (Details of sample preparation): Category | Unfoamed Geopolymer → Abbreviation | G-0 ; Sodium Hydroxide Concentration (M) | 8 [spanning cells: Sodium Hydroxide Concentration (M) (3 columns)]"
    },
    {
     "key": "silicate/hydroxide",
     "value": 1.5,
     "basisNote": "basis not stated",
     "text": "Table 2 (Details of sample preparation): Category | Unfoamed Geopolymer → Abbreviation | G-0 ; Sodium Silicate:Sodium Hydroxide Ratio | 1.5:1 [spanning cells: Sodium Silicate:Sodium Hydroxide Ratio (3 columns)]"
    }
   ],
   "missing": [
    "solid:liquid 3:1 (Table 2) is stated as solid:liquid, so no liquid/solid value is entered"
   ]
  },
  {
   "id": "G-1",
   "control": false,
   "form": "foam",
   "cure": "c1",
   "quantities": [
    {
     "material": "fa",
     "value": 80,
     "unit": "part",
     "basis": "mass-parts",
     "text": "Table 2 (Details of sample preparation): Category | Foamed Geopolymer → Abbreviation | G-1 ; Fly ash:Slag Ratio | 80:20 [spanning cells: Fly ash:Slag Ratio (3 columns)]"
    },
    {
     "material": "lfs",
     "value": 20,
     "unit": "part",
     "basis": "mass-parts",
     "text": "Table 2 (Details of sample preparation): Category | Foamed Geopolymer → Abbreviation | G-1 ; Fly ash:Slag Ratio | 80:20 [spanning cells: Fly ash:Slag Ratio (3 columns)]"
    },
    {
     "material": "naoh",
     "value": null,
     "missing": "activator mass not given; only 8 M, solid:liquid 3:1 and silicate:hydroxide 1.5:1 are stated",
     "text": "Table 2 (Details of sample preparation): Category | Foamed Geopolymer → Abbreviation | G-1 ; Sodium Hydroxide Concentration (M) | 8 [spanning cells: Sodium Hydroxide Concentration (M) (3 columns)]"
    },
    {
     "material": "ss",
     "value": null,
     "missing": "activator mass not given; only solid:liquid 3:1 and silicate:hydroxide 1.5:1 are stated",
     "text": "Table 2 (Details of sample preparation): Category | Foamed Geopolymer → Abbreviation | G-1 ; Sodium Silicate:Sodium Hydroxide Ratio | 1.5:1 [spanning cells: Sodium Silicate:Sodium Hydroxide Ratio (3 columns)]"
    },
    {
     "material": "pas",
     "value": 1,
     "unit": "ratio",
     "basis": "other",
     "basisNote": "PAS foam-to-paste ratio by volume ('The foam, PAS and water were measured in volume (ml).'); PAS:water 1:10 by volume",
     "text": "Table 2 (Details of sample preparation): Category | Foamed Geopolymer → Abbreviation | G-1 ; PAS Foam:Paste Ratio | 1:1"
    }
   ],
   "parameters": [
    {
     "key": "hydroxide-molarity",
     "value": 8,
     "text": "Table 2 (Details of sample preparation): Category | Foamed Geopolymer → Abbreviation | G-1 ; Sodium Hydroxide Concentration (M) | 8 [spanning cells: Sodium Hydroxide Concentration (M) (3 columns)]"
    },
    {
     "key": "silicate/hydroxide",
     "value": 1.5,
     "basisNote": "basis not stated",
     "text": "Table 2 (Details of sample preparation): Category | Foamed Geopolymer → Abbreviation | G-1 ; Sodium Silicate:Sodium Hydroxide Ratio | 1.5:1 [spanning cells: Sodium Silicate:Sodium Hydroxide Ratio (3 columns)]"
    }
   ],
   "missing": [
    "solid:liquid 3:1 (Table 2) is stated as solid:liquid, so no liquid/solid value is entered"
   ]
  },
  {
   "id": "G-2",
   "control": false,
   "form": "foam",
   "cure": "c1",
   "quantities": [
    {
     "material": "fa",
     "value": 80,
     "unit": "part",
     "basis": "mass-parts",
     "text": "Table 2 (Details of sample preparation): Category | Foamed Geopolymer → Abbreviation | G-2 ; Fly ash:Slag Ratio | 80:20 [spanning cells: Fly ash:Slag Ratio (3 columns)]"
    },
    {
     "material": "lfs",
     "value": 20,
     "unit": "part",
     "basis": "mass-parts",
     "text": "Table 2 (Details of sample preparation): Category | Foamed Geopolymer → Abbreviation | G-2 ; Fly ash:Slag Ratio | 80:20 [spanning cells: Fly ash:Slag Ratio (3 columns)]"
    },
    {
     "material": "naoh",
     "value": null,
     "missing": "activator mass not given; only 8 M, solid:liquid 3:1 and silicate:hydroxide 1.5:1 are stated",
     "text": "Table 2 (Details of sample preparation): Category | Foamed Geopolymer → Abbreviation | G-2 ; Sodium Hydroxide Concentration (M) | 8 [spanning cells: Sodium Hydroxide Concentration (M) (3 columns)]"
    },
    {
     "material": "ss",
     "value": null,
     "missing": "activator mass not given; only solid:liquid 3:1 and silicate:hydroxide 1.5:1 are stated",
     "text": "Table 2 (Details of sample preparation): Category | Foamed Geopolymer → Abbreviation | G-2 ; Sodium Silicate:Sodium Hydroxide Ratio | 1.5:1 [spanning cells: Sodium Silicate:Sodium Hydroxide Ratio (3 columns)]"
    },
    {
     "material": "pas",
     "value": 2,
     "unit": "ratio",
     "basis": "other",
     "basisNote": "PAS foam-to-paste ratio by volume ('The foam, PAS and water were measured in volume (ml).'); PAS:water 1:10 by volume",
     "text": "Table 2 (Details of sample preparation): Category | Foamed Geopolymer → Abbreviation | G-2 ; PAS Foam:Paste Ratio | 2:1"
    }
   ],
   "parameters": [
    {
     "key": "hydroxide-molarity",
     "value": 8,
     "text": "Table 2 (Details of sample preparation): Category | Foamed Geopolymer → Abbreviation | G-2 ; Sodium Hydroxide Concentration (M) | 8 [spanning cells: Sodium Hydroxide Concentration (M) (3 columns)]"
    },
    {
     "key": "silicate/hydroxide",
     "value": 1.5,
     "basisNote": "basis not stated",
     "text": "Table 2 (Details of sample preparation): Category | Foamed Geopolymer → Abbreviation | G-2 ; Sodium Silicate:Sodium Hydroxide Ratio | 1.5:1 [spanning cells: Sodium Silicate:Sodium Hydroxide Ratio (3 columns)]"
    }
   ],
   "missing": [
    "solid:liquid 3:1 (Table 2) is stated as solid:liquid, so no liquid/solid value is entered"
   ]
  }
 ],
 "cures": [
  {
   "id": "c1",
   "category": "heat",
   "temperatureC": 60,
   "duration": 1,
   "durationUnit": "d",
   "sealed": null,
   "humidityPercent": null,
   "text": "The moulded mixture was placed at room temperature for 1 day, and it was further placed in an oven (60 °C) for another 1 day."
  }
 ],
 "tests": [
  {
   "id": "fc",
   "property": "compressive-strength",
   "unit": "MPa",
   "specimen": "5 × 5 × 5 cm cubes, three per temperature",
   "method": "Instron 5569"
  },
  {
   "id": "rho",
   "property": "density",
   "unit": "g/cm3",
   "specimen": "5 cm cubes",
   "method": "bulk density, BS EN 12390-7"
  },
  {
   "id": "wa",
   "property": "water-absorption",
   "unit": "%",
   "specimen": "5 cm cubes",
   "method": "ASTM C642"
  },
  {
   "id": "por",
   "property": "porosity",
   "unit": "%",
   "specimen": "5 cm cubes",
   "method": "apparent porosity, ASTM C642"
  },
  {
   "id": "xct",
   "property": "porosity",
   "unit": "%",
   "specimen": "0.2 × 0.2 × 0.5 cm piece",
   "method": "total porosity by synchrotron X-ray tomographic microscopy"
  },
  {
   "id": "k",
   "property": "thermal-conductivity",
   "unit": "W/(m·K)",
   "specimen": "5 cm cubes",
   "method": "KD2 Pro transient line source (ASTM D5334)"
  }
 ],
 "results": [
  {
   "mix": "G-0",
   "test": "rho",
   "ageDays": null,
   "ageNote": "unheated reference: tested after 1 d room + 1 d 60 °C cure and room storage before the heating programme ('After 28 ambient-curing days'); total age not stated",
   "value": 2.09,
   "text": "G-0 had a bulk density of 2.09 g/cm3, water absorption of 7.4% and apparent porosity of 17.3%.",
   "locator": "§3.1 / Figure 3"
  },
  {
   "mix": "G-0",
   "test": "wa",
   "ageDays": null,
   "ageNote": "unheated reference: tested after 1 d room + 1 d 60 °C cure and room storage before the heating programme ('After 28 ambient-curing days'); total age not stated",
   "value": 7.4,
   "text": "G-0 had a bulk density of 2.09 g/cm3, water absorption of 7.4% and apparent porosity of 17.3%.",
   "locator": "§3.1 / Figure 3"
  },
  {
   "mix": "G-0",
   "test": "por",
   "ageDays": null,
   "ageNote": "unheated reference: tested after 1 d room + 1 d 60 °C cure and room storage before the heating programme ('After 28 ambient-curing days'); total age not stated",
   "value": 17.3,
   "text": "G-0 had a bulk density of 2.09 g/cm3, water absorption of 7.4% and apparent porosity of 17.3%.",
   "locator": "§3.1 / Figure 3"
  },
  {
   "mix": "G-1",
   "test": "xct",
   "ageDays": null,
   "ageNote": "unheated reference: tested after 1 d room + 1 d 60 °C cure and room storage before the heating programme ('After 28 ambient-curing days'); total age not stated",
   "value": 14.81,
   "text": "foamed geopolymer (14.81% for G-1 and 15.94% for G-2) exhibited a greater total porosity than G-0 (10.45%)",
   "locator": "§3.1 / Figure 4"
  },
  {
   "mix": "G-2",
   "test": "xct",
   "ageDays": null,
   "ageNote": "unheated reference: tested after 1 d room + 1 d 60 °C cure and room storage before the heating programme ('After 28 ambient-curing days'); total age not stated",
   "value": 15.94,
   "text": "foamed geopolymer (14.81% for G-1 and 15.94% for G-2) exhibited a greater total porosity than G-0 (10.45%)",
   "locator": "§3.1 / Figure 4"
  },
  {
   "mix": "G-0",
   "test": "xct",
   "ageDays": null,
   "ageNote": "unheated reference: tested after 1 d room + 1 d 60 °C cure and room storage before the heating programme ('After 28 ambient-curing days'); total age not stated",
   "value": 10.45,
   "text": "foamed geopolymer (14.81% for G-1 and 15.94% for G-2) exhibited a greater total porosity than G-0 (10.45%)",
   "locator": "§3.1 / Figure 4"
  },
  {
   "mix": "G-0",
   "test": "k",
   "ageDays": null,
   "ageNote": "unheated reference: tested after 1 d room + 1 d 60 °C cure and room storage before the heating programme ('After 28 ambient-curing days'); total age not stated",
   "value": 1.05,
   "text": "The addition of PAS foam decreased the thermal conductivity of G-0 from 1.05 W/(m∙K) to 0.70–0.81 W/(m∙K)",
   "locator": "§3.1 / Figure 5"
  },
  {
   "mix": "G-0",
   "test": "fc",
   "ageDays": null,
   "ageNote": "unheated reference: tested after 1 d room + 1 d 60 °C cure and room storage before the heating programme ('After 28 ambient-curing days'); total age not stated",
   "value": 40.5,
   "text": "The addition of PAS foam decreased the compressive strength of G-0 from 40.5 MPa to 26.3 MPa (G-1) and 21.5 MPa (G-2)",
   "locator": "§3.1 / Figure 6a"
  },
  {
   "mix": "G-1",
   "test": "fc",
   "ageDays": null,
   "ageNote": "unheated reference: tested after 1 d room + 1 d 60 °C cure and room storage before the heating programme ('After 28 ambient-curing days'); total age not stated",
   "value": 26.3,
   "text": "The addition of PAS foam decreased the compressive strength of G-0 from 40.5 MPa to 26.3 MPa (G-1) and 21.5 MPa (G-2)",
   "locator": "§3.1 / Figure 6a"
  },
  {
   "mix": "G-2",
   "test": "fc",
   "ageDays": null,
   "ageNote": "unheated reference: tested after 1 d room + 1 d 60 °C cure and room storage before the heating programme ('After 28 ambient-curing days'); total age not stated",
   "value": 21.5,
   "text": "The addition of PAS foam decreased the compressive strength of G-0 from 40.5 MPa to 26.3 MPa (G-1) and 21.5 MPa (G-2)",
   "locator": "§3.1 / Figure 6a"
  },
  {
   "mix": "G-2",
   "test": "rho",
   "ageDays": null,
   "ageNote": "unheated reference: tested after 1 d room + 1 d 60 °C cure and room storage before the heating programme ('After 28 ambient-curing days'); total age not stated",
   "value": 1.69,
   "text": "only G-2 (compressive strength of 21.5 MPa, density of 1.69 g/cm3 and thermal conductivity of 0.7 W/(m∙K)) met the RILEM requirements for the application.",
   "locator": "§3.1"
  },
  {
   "mix": "G-2",
   "test": "k",
   "ageDays": null,
   "ageNote": "unheated reference: tested after 1 d room + 1 d 60 °C cure and room storage before the heating programme ('After 28 ambient-curing days'); total age not stated",
   "value": 0.7,
   "text": "only G-2 (compressive strength of 21.5 MPa, density of 1.69 g/cm3 and thermal conductivity of 0.7 W/(m∙K)) met the RILEM requirements for the application.",
   "locator": "§3.1"
  }
 ],
 "findings": [
  {
   "goal": "Meets RILEM structural lightweight criteria (density, strength, conductivity)",
   "mix": "G-2",
   "text": "only G-2 (compressive strength of 21.5 MPa, density of 1.69 g/cm3 and thermal conductivity of 0.7 W/(m∙K)) met the RILEM requirements for the application."
  }
 ],
 "notes": [
  {
   "mix": "G-0",
   "kind": "tradeoff",
   "text": "G-0 lost compressive strength (2.2–8.7%) between 400 °C and 1000 °C, while foamed geopolymer gained compressive strength (4.2–68.6%) at the same temperature exposure."
  },
  {
   "mix": "G-1",
   "kind": "observation",
   "text": "An exception occurred in G-1 at 800 °C due to strength loss (4.6%)."
  }
 ],
 "gaps": [
  "Mixes are columns in Table 2, so each table quote joins the Abbreviation row with the design row; shared values are single cells spanning G-0, G-1 and G-2 in the source.",
  "No absolute masses: fly ash:slag 80:20, 8 M NaOH, solid:liquid 3:1 and silicate:hydroxide 1.5:1 are ratios with unstated bases; activator mass, water and foam volume per batch are not given.",
  "G-1 water absorption, apparent porosity, density and thermal conductivity, and all heated-state values, appear only as ranges or in Figures 3–9.",
  "Cure recorded as heat (60 °C oven day); the first day was at room temperature and samples were stored 28 days at room temperature before heating, so test age is left null.",
  "Second review (26 Oct 2026): 0 value errors; see the batch audit."
 ]
}

File: research/mix-sheets/phosphate-al-p-series-ledger.json
{
 "format": "mix-sheet-v1",
 "guideId": "phosphate-al-p-series-ledger",
 "doi": "10.3390/polym17172358",
 "basis": "source-text",
 "sourceUrl": "https://pmc.ncbi.nlm.nih.gov/articles/PMC12430963/",
 "accessed": "2026-11-02",
 "audit": "research/batches/source-text-batch3-2026-11-02.json",
 "scope": "All six Table 3 mixtures (300 g metakaolin with 85% H3PO4 and water, labelled by Al/P molar ratio) with exact batch masses, plus the density and porosity values stated in the text. Strengths are plotted only in Figure 1.",
 "made": "2026-11-02",
 "madeBy": "AI transcription · mix-sheet skill v1 (source-text pilot)",
 "materials": [
  {
   "id": "mk",
   "family": "metakaolin",
   "role": "precursor",
   "name": "Metakaolin",
   "aliases": [
    "MK"
   ],
   "detail": "Commercially produced metakaolin (MK) Mefisto L05 by ČLUZ company (Nové Strašecí, Czech Republic) was used as a precursor."
  },
  {
   "id": "acid",
   "family": "phosphoric-acid",
   "role": "activator",
   "name": "H3PO4",
   "detail": "A set of SAP geopolymers was prepared from MK and an 85% H3PO4 solution (Table 3)."
  },
  {
   "id": "water",
   "family": "water",
   "role": "water",
   "name": "Water",
   "detail": "The amount of water was adjusted to a consistency of a 160 mm spill (according to EN 1015 standard)."
  }
 ],
 "mixes": [
  {
   "id": "P-0.8",
   "control": false,
   "form": "paste",
   "cure": "c1",
   "quantities": [
    {
     "material": "mk",
     "value": 300,
     "unit": "g",
     "basis": "batch",
     "text": "Table 3 (Composition of SAP geopolymers (in g)):  | P-0.8 → Metakaolin | 300"
    },
    {
     "material": "acid",
     "value": 346,
     "unit": "g",
     "basis": "batch",
     "text": "Table 3 (Composition of SAP geopolymers (in g)):  | P-0.8 → H3PO4 | 346"
    },
    {
     "material": "water",
     "value": 50,
     "unit": "g",
     "basis": "batch",
     "text": "Table 3 (Composition of SAP geopolymers (in g)):  | P-0.8 → Water | 50"
    }
   ],
   "parameters": []
  },
  {
   "id": "P-1",
   "control": false,
   "form": "paste",
   "cure": "c1",
   "quantities": [
    {
     "material": "mk",
     "value": 300,
     "unit": "g",
     "basis": "batch",
     "text": "Table 3 (Composition of SAP geopolymers (in g)):  | P-1 → Metakaolin | 300"
    },
    {
     "material": "acid",
     "value": 277,
     "unit": "g",
     "basis": "batch",
     "text": "Table 3 (Composition of SAP geopolymers (in g)):  | P-1 → H3PO4 | 277"
    },
    {
     "material": "water",
     "value": 90,
     "unit": "g",
     "basis": "batch",
     "text": "Table 3 (Composition of SAP geopolymers (in g)):  | P-1 → Water | 90"
    }
   ],
   "parameters": []
  },
  {
   "id": "P-1.5",
   "control": false,
   "form": "paste",
   "cure": "c1",
   "quantities": [
    {
     "material": "mk",
     "value": 300,
     "unit": "g",
     "basis": "batch",
     "text": "Table 3 (Composition of SAP geopolymers (in g)):  | P-1.5 → Metakaolin | 300"
    },
    {
     "material": "acid",
     "value": 184,
     "unit": "g",
     "basis": "batch",
     "text": "Table 3 (Composition of SAP geopolymers (in g)):  | P-1.5 → H3PO4 | 184"
    },
    {
     "material": "water",
     "value": 100,
     "unit": "g",
     "basis": "batch",
     "text": "Table 3 (Composition of SAP geopolymers (in g)):  | P-1.5 → Water | 100"
    }
   ],
   "parameters": []
  },
  {
   "id": "P-2",
   "control": false,
   "form": "paste",
   "cure": "c1",
   "quantities": [
    {
     "material": "mk",
     "value": 300,
     "unit": "g",
     "basis": "batch",
     "text": "Table 3 (Composition of SAP geopolymers (in g)):  | P-2 → Metakaolin | 300"
    },
    {
     "material": "acid",
     "value": 139,
     "unit": "g",
     "basis": "batch",
     "text": "Table 3 (Composition of SAP geopolymers (in g)):  | P-2 → H3PO4 | 139"
    },
    {
     "material": "water",
     "value": 110,
     "unit": "g",
     "basis": "batch",
     "text": "Table 3 (Composition of SAP geopolymers (in g)):  | P-2 → Water | 110"
    }
   ],
   "parameters": []
  },
  {
   "id": "P-3",
   "control": false,
   "form": "paste",
   "cure": "c1",
   "quantities": [
    {
     "material": "mk",
     "value": 300,
     "unit": "g",
     "basis": "batch",
     "text": "Table 3 (Composition of SAP geopolymers (in g)):  | P-3 → Metakaolin | 300"
    },
    {
     "material": "acid",
     "value": 92,
     "unit": "g",
     "basis": "batch",
     "text": "Table 3 (Composition of SAP geopolymers (in g)):  | P-3 → H3PO4 | 92"
    },
    {
     "material": "water",
     "value": 130,
     "unit": "g",
     "basis": "batch",
     "text": "Table 3 (Composition of SAP geopolymers (in g)):  | P-3 → Water | 130"
    }
   ],
   "parameters": []
  },
  {
   "id": "P-4",
   "control": false,
   "form": "paste",
   "cure": "c1",
   "quantities": [
    {
     "material": "mk",
     "value": 300,
     "unit": "g",
     "basis": "batch",
     "text": "Table 3 (Composition of SAP geopolymers (in g)):  | P-4 → Metakaolin | 300"
    },
    {
     "material": "acid",
     "value": 69,
     "unit": "g",
     "basis": "batch",
     "text": "Table 3 (Composition of SAP geopolymers (in g)):  | P-4 → H3PO4 | 69"
    },
    {
     "material": "water",
     "value": 140,
     "unit": "g",
     "basis": "batch",
     "text": "Table 3 (Composition of SAP geopolymers (in g)):  | P-4 → Water | 140"
    }
   ],
   "parameters": []
  }
 ],
 "cures": [
  {
   "id": "c1",
   "category": "ambient",
   "temperatureC": 20,
   "duration": 24,
   "durationUnit": "h",
   "sealed": true,
   "humidityPercent": null,
   "text": "The samples were kept for 24 h at lab temperature (20 ± 2 °C) and then cured at 60 °C for another 24 h. The molds with samples were covered by plastic foil in order to eliminate possible quick drying and cracking. Then the samples were demolded and kept in laboratory conditions."
  }
 ],
 "tests": [
  {
   "id": "rho",
   "property": "density",
   "unit": "kg/m3",
   "specimen": "20 × 20 × 160 mm3 prisms",
   "method": "density (not bulk density; Figure 2)"
  },
  {
   "id": "por",
   "property": "porosity",
   "unit": "%",
   "specimen": "20 × 20 × 160 mm3 prisms",
   "method": "from bulk density and density (Figure 2)"
  }
 ],
 "results": [
  {
   "mix": "P-4",
   "test": "rho",
   "ageDays": null,
   "ageNote": "measured after the 7-day strength tests (\"then other analyses were performed\"); exact age not stated",
   "value": 2552,
   "text": "The density of the sample with the highest Al/P ratio (P-4), i.e., with the lowest phosphoric acid content, was close to that of the original metakaolin (2552 kg·m−3 vs. 2610 kg·m−3).",
   "locator": "§3 / Figure 2"
  },
  {
   "mix": "P-0.8",
   "test": "por",
   "ageDays": null,
   "ageNote": "measured after the 7-day strength tests (\"then other analyses were performed\"); exact age not stated",
   "value": 20,
   "qualifier": "approximately",
   "text": "The resulting value of porosity ranged from approximately 20% in P-0.8 to 46% in P-4.",
   "locator": "§3 / Figure 2"
  },
  {
   "mix": "P-4",
   "test": "por",
   "ageDays": null,
   "ageNote": "measured after the 7-day strength tests (\"then other analyses were performed\"); exact age not stated",
   "value": 46,
   "qualifier": "approximately",
   "text": "The resulting value of porosity ranged from approximately 20% in P-0.8 to 46% in P-4.",
   "locator": "§3 / Figure 2"
  }
 ],
 "findings": [
  {
   "goal": "Highest 7-day compressive strength",
   "mix": "P-1.5",
   "text": "The highest compressive strength was achieved in the sample with an Al/P molar ratio of 1.5, while previous studies have often reported an optimum at Al/P = 1."
  }
 ],
 "notes": [],
 "gaps": [
  "Mixes are columns in Table 3, so each quote pairs the row (Metakaolin, H3PO4, Water) with that sample's column. The H3PO4 row is the 85% acid solution as dosed.",
  "Labels give the Al/P molar ratio computed on the metakaolin's amorphous Al2O3 (40.8% by mass), not total XRF aluminium; there is no Al/P parameter key, so the ratio stays in the label.",
  "Compressive and flexural strengths (7 days) are plotted only in Figure 1; flexural strength decreased with increasing Al/P. Water was adjusted to a 160 mm spill, so acid and water change together.",
  "Cure fields hold the first stage (24 h at 20 ± 2 °C under foil); the quote keeps the following 24 h at 60 °C.",
  "Second review pending; see the batch audit."
 ]
}
