Repository: yitzhach/geopolymer

# Geopolymer Platform

A connected knowledge, materials, formulation and commerce platform.
**Learn → Formulate → Buy → Test → Ask → Share**

## Current prototype

Responsive homepage; material, research, formulation and product indexes/details;
beginner and expanded educator pathways; Artists & Artisans page and store collection;
unified search with type filters; a batch mass scaler.
The catalog contains proposed products only. No checkout, inventory or live services.

Start with [HANDOFF.md](HANDOFF.md), then [BUILD_PLAN.md](BUILD_PLAN.md).
GitHub is the working source of truth. The full business direction and public MVP

File: research/mix-sheets/phosphate-polymer-rheology.json
{
 "format": "mix-sheet-v1",
 "guideId": "phosphate-polymer-rheology",
 "doi": "10.3390/ma17122856",
 "basis": "review-note",
 "scope": "Only the §2.2 PGP + PBDI example, the one mix whose actual masses the review notes list; other polymer types and loadings, and all rheology results, are not transcribed. Acid-activated system.",
 "made": "2026-10-24",
 "madeBy": "AI transcription · mix-sheet skill v1",
 "materials": [
  {
   "id": "mk",
   "family": "metakaolin",
   "role": "precursor",
   "name": "metakaolin",
   "aliases": [
    "MK"
   ]
  },
  {
   "id": "acid",
   "family": "phosphoric-acid",
   "role": "activator",
   "name": "9 M phosphoric acid STOCK SOLUTION",
   "aliases": [
    "9 M phosphoric acid"
   ]
  },
  {
   "id": "pbdi",
   "family": "polymer",
   "role": "additive",
   "name": "PBDI"
  }
 ],
 "mixes": [
  {
   "id": "PGP + PBDI example",
   "aliases": [
    "PBDI 2.5 wt% example"
   ],
   "control": false,
   "form": "paste",
   "cure": "c1",
   "quantities": [
    {
     "material": "mk",
     "value": 20.0,
     "unit": "g",
     "basis": "batch",
     "text": "§2.2 PGP + PBDI example: Calcined PowerPozz metakaolin 20.0 g; 9 M phosphoric acid STOCK SOLUTION 26.9 g; dried PBDI 0.704 g"
    },
    {
     "material": "acid",
     "value": 26.9,
     "unit": "g",
     "basis": "batch",
     "text": "§2.2 PGP + PBDI example: Calcined PowerPozz metakaolin 20.0 g; 9 M phosphoric acid STOCK SOLUTION 26.9 g; dried PBDI 0.704 g"
    },
    {
     "material": "pbdi",
     "value": 0.704,
     "unit": "g",
     "basis": "batch",
     "text": "§2.2 PGP + PBDI example: Calcined PowerPozz metakaolin 20.0 g; 9 M phosphoric acid STOCK SOLUTION 26.9 g; dried PBDI 0.704 g"
    }
   ],
   "parameters": []
  }
 ],
 "cures": [
  {
   "id": "c1",
   "category": "heat",
   "temperatureC": 80,
   "duration": 24,
   "durationUnit": "h",
   "sealed": true,
   "humidityPercent": null,
   "text": "Sealed 76×76×3 mm PTFE-lined mold; 80 °C/24 h, 200 °C/3 h, cool to 50 °C/demold, steel bag 260 °C/3 h."
  }
 ],
 "tests": [],
 "results": [],
 "findings": [],
 "notes": [],
 "gaps": [
  "The reported 2.5 wt% PBDI target is relative to the acidic polymer solution, not to metakaolin; the explicit masses are kept instead of a percentage.",
  "The 9 M figure is phosphoric acid molarity (acid activation, outside the alkaline recipe-transfer model); no hydroxide-molarity parameter is entered for it.",
  "No stock water fraction or acid-to-sodium substitution is inferred from the stock-solution mass.",
  "Other rigid (0.1, 0.25, 0.5 wt%) and semi-flexible loadings are unlabelled levels and are not transcribed; no rheology or nanoindentation values are in the notes."
 ]
}

File: research/mix-sheets/pp-fiber-impact-static-tradeoff.json
{
 "format": "mix-sheet-v1",
 "guideId": "pp-fiber-impact-static-tradeoff",
 "doi": "10.3390/ma19204263",
 "basis": "source-text",
 "sourceUrl": "https://pmc.ncbi.nlm.nih.gov/articles/PMC13707231/",
 "accessed": "2026-11-02",
 "audit": "research/batches/source-text-batch4-2026-11-02.json",
 "scope": "All six Table 1 mortars (Ctrl and 0.2–1.0 vol% PP fibre) with the shared g/kg batch, the Table 3 split-Hopkinson peak stress of each mortar at four impact pressures, and the control flow. Static strengths are plotted only in Figure 4.",
 "made": "2026-11-02",
 "madeBy": "AI transcription · mix-sheet skill v1 (source-text pilot)",
 "materials": [
  {
   "id": "slag",
   "family": "slag",
   "role": "precursor",
   "name": "granulated blast furnace slag",
   "aliases": [
    "GBFS",
    "Slag"
   ]
  },
  {
   "id": "act",
   "family": "sodium-silicate-solution",
   "role": "activator",
   "name": "Alkali Activator Solution",
   "detail": "A specific amount of Na2SiO3, NaOH and water was used to prepare the alkali activators, which had a modulus of 1.8 and solid content of 20%."
  },
  {
   "id": "sand",
   "family": "sand",
   "role": "aggregate",
   "name": "River sand",
   "aliases": [
    "Sand"
   ],
   "detail": "River sand was used as the fine aggregate in this study, with a fineness modulus of 2.36 and an apparent density of 3000 kg/m3."
  },
  {
   "id": "ppf",
   "family": "pp-fiber",
   "role": "fiber",
   "name": "PPFs",
   "aliases": [
    "PPF"
   ],
   "detail": "PPFs with lengths of 13 mm, diameter of 150 µm and density of 0.91 g/cm3 were used in this research [26]."
  }
 ],
 "mixes": [
  {
   "id": "Ctrl",
   "aliases": [
    "PPF-0.0%",
    "PPF-0.0%-1",
    "PPF-0.0%-2",
    "PPF-0.0%-3",
    "PPF-0.0%-4"
   ],
   "control": true,
   "form": "mortar",
   "cure": "c1",
   "quantities": [
    {
     "material": "slag",
     "value": 322.7,
     "unit": "part",
     "basis": "mass-parts",
     "text": "Table 1 (Mix proportions of mortars (g/kg)): Groups | Slag | Alkali Activator Solution | Sand | PPF Vpf (%) → Ctrl | 322.7 | 177.3 | 500 | 0.0"
    },
    {
     "material": "act",
     "value": 177.3,
     "unit": "part",
     "basis": "mass-parts",
     "text": "Table 1 (Mix proportions of mortars (g/kg)): Groups | Slag | Alkali Activator Solution | Sand | PPF Vpf (%) → Ctrl | 322.7 | 177.3 | 500 | 0.0"
    },
    {
     "material": "sand",
     "value": 500,
     "unit": "part",
     "basis": "mass-parts",
     "text": "Table 1 (Mix proportions of mortars (g/kg)): Groups | Slag | Alkali Activator Solution | Sand | PPF Vpf (%) → Ctrl | 322.7 | 177.3 | 500 | 0.0"
    },
    {
     "material": "ppf",
     "value": 0,
     "unit": "vol%",
     "basis": "volume",
     "basisNote": "PPF volume fraction of the total mixture volume",
     "text": "Table 1 (Mix proportions of mortars (g/kg)): Groups | Slag | Alkali Activator Solution | Sand | PPF Vpf (%) → Ctrl | 322.7 | 177.3 | 500 | 0.0"
    }
   ],
   "parameters": [
    {
     "key": "water/binder",
     "value": 0.55,
     "basisNote": "basis not stated",
     "text": "The water-to-binder (w/b) ratio was set at 0.55 for all mortar mixes in this study."
    },
    {
     "key": "activator-modulus",
     "value": 1.8,
     "text": "A specific amount of Na2SiO3, NaOH and water was used to prepare the alkali activators, which had a modulus of 1.8 and solid content of 20%."
    }
   ]
  },
  {
   "id": "PPF-0.2%",
   "aliases": [
    "PPF-0.2%-1",
    "PPF-0.2%-2",
    "PPF-0.2%-3",
    "PPF-0.2%-4"
   ],
   "control": false,
   "form": "mortar",
   "cure": "c1",
   "quantities": [
    {
     "material": "slag",
     "value": 322.7,
     "unit": "part",
     "basis": "mass-parts",
     "text": "Table 1 (Mix proportions of mortars (g/kg)): Groups | Slag | Alkali Activator Solution | Sand | PPF Vpf (%) → PPF-0.2% | 322.7 | 177.3 | 500 | 0.2"
    },
    {
     "material": "act",
     "value": 177.3,
     "unit": "part",
     "basis": "mass-parts",
     "text": "Table 1 (Mix proportions of mortars (g/kg)): Groups | Slag | Alkali Activator Solution | Sand | PPF Vpf (%) → PPF-0.2% | 322.7 | 177.3 | 500 | 0.2"
    },
    {
     "material": "sand",
     "value": 500,
     "unit": "part",
     "basis": "mass-parts",
     "text": "Table 1 (Mix proportions of mortars (g/kg)): Groups | Slag | Alkali Activator Solution | Sand | PPF Vpf (%) → PPF-0.2% | 322.7 | 177.3 | 500 | 0.2"
    },
    {
     "material": "ppf",
     "value": 0.2,
     "unit": "vol%",
     "basis": "volume",
     "basisNote": "PPF volume fraction of the total mixture volume",
     "text": "Table 1 (Mix proportions of mortars (g/kg)): Groups | Slag | Alkali Activator Solution | Sand | PPF Vpf (%) → PPF-0.2% | 322.7 | 177.3 | 500 | 0.2"
    }
   ],
   "parameters": [
    {
     "key": "water/binder",
     "value": 0.55,
     "basisNote": "basis not stated",
     "text": "The water-to-binder (w/b) ratio was set at 0.55 for all mortar mixes in this study."
    },
    {
     "key": "activator-modulus",
     "value": 1.8,
     "text": "A specific amount of Na2SiO3, NaOH and water was used to prepare the alkali activators, which had a modulus of 1.8 and solid content of 20%."
    }
   ]
  },
  {
   "id": "PPF-0.4%",
   "aliases": [
    "PPF-0.4%-1",
    "PPF-0.4%-2",
    "PPF-0.4%-3",
    "PPF-0.4%-4"
   ],
   "control": false,
   "form": "mortar",
   "cure": "c1",
   "quantities": [
    {
     "material": "slag",
     "value": 322.7,
     "unit": "part",
     "basis": "mass-parts",
     "text": "Table 1 (Mix proportions of mortars (g/kg)): Groups | Slag | Alkali Activator Solution | Sand | PPF Vpf (%) → PPF-0.4% | 322.7 | 177.3 | 500 | 0.4"
    },
    {
     "material": "act",
     "value": 177.3,
     "unit": "part",
     "basis": "mass-parts",
     "text": "Table 1 (Mix proportions of mortars (g/kg)): Groups | Slag | Alkali Activator Solution | Sand | PPF Vpf (%) → PPF-0.4% | 322.7 | 177.3 | 500 | 0.4"
    },
    {
     "material": "sand",
     "value": 500,
     "unit": "part",
     "basis": "mass-parts",
     "text": "Table 1 (Mix proportions of mortars (g/kg)): Groups | Slag | Alkali Activator Solution | Sand | PPF Vpf (%) → PPF-0.4% | 322.7 | 177.3 | 500 | 0.4"
    },
    {
     "material": "ppf",
     "value": 0.4,
     "unit": "vol%",
     "basis": "volume",
     "basisNote": "PPF volume fraction of the total mixture volume",
     "text": "Table 1 (Mix proportions of mortars (g/kg)): Groups | Slag | Alkali Activator Solution | Sand | PPF Vpf (%) → PPF-0.4% | 322.7 | 177.3 | 500 | 0.4"
    }
   ],
   "parameters": [
    {
     "key": "water/binder",
     "value": 0.55,
     "basisNote": "basis not stated",
     "text": "The water-to-binder (w/b) ratio was set at 0.55 for all mortar mixes in this study."
    },
    {
     "key": "activator-modulus",
     "value": 1.8,
     "text": "A specific amount of Na2SiO3, NaOH and water was used to prepare the alkali activators, which had a modulus of 1.8 and solid content of 20%."
    }
   ]
  },
  {
   "id": "PPF-0.6%",
   "aliases": [
    "PPF-0.6%-1",
    "PPF-0.6%-2",
    "PPF-0.6%-3",
    "PPF-0.6%-4"
   ],
   "control": false,
   "form": "mortar",
   "cure": "c1",
   "quantities": [
    {
     "material": "slag",
     "value": 322.7,
     "unit": "part",
     "basis": "mass-parts",
     "text": "Table 1 (Mix proportions of mortars (g/kg)): Groups | Slag | Alkali Activator Solution | Sand | PPF Vpf (%) → PPF-0.6% | 322.7 | 177.3 | 500 | 0.6"
    },
    {
     "material": "act",
     "value": 177.3,
     "unit": "part",
     "basis": "mass-parts",
     "text": "Table 1 (Mix proportions of mortars (g/kg)): Groups | Slag | Alkali Activator Solution | Sand | PPF Vpf (%) → PPF-0.6% | 322.7 | 177.3 | 500 | 0.6"
    },
    {
     "material": "sand",
     "value": 500,
     "unit": "part",
     "basis": "mass-parts",
     "text": "Table 1 (Mix proportions of mortars (g/kg)): Groups | Slag | Alkali Activator Solution | Sand | PPF Vpf (%) → PPF-0.6% | 322.7 | 177.3 | 500 | 0.6"
    },
    {
     "material": "ppf",
     "value": 0.6,
     "unit": "vol%",
     "basis": "volume",
     "basisNote": "PPF volume fraction of the total mixture volume",
     "text": "Table 1 (Mix proportions of mortars (g/kg)): Groups | Slag | Alkali Activator Solution | Sand | PPF Vpf (%) → PPF-0.6% | 322.7 | 177.3 | 500 | 0.6"
    }
   ],
   "parameters": [
    {
     "key": "water/binder",
     "value": 0.55,
     "basisNote": "basis not stated",
     "text": "The water-to-binder (w/b) ratio was set at 0.55 for all mortar mixes in this study."
    },
    {
     "key": "activator-modulus",
     "value": 1.8,
     "text": "A specific amount of Na2SiO3, NaOH and water was used to prepare the alkali activators, which had a modulus of 1.8 and solid content of 20%."
    }
   ]
  },
  {
   "id": "PPF-0.8%",
   "aliases": [
    "PPF-0.8%-1",
    "PPF-0.8%-2",
    "PPF-0.8%-3",
    "PPF-0.8%-4"
   ],
   "control": false,
   "form": "mortar",
   "cure": "c1",
   "quantities": [
    {
     "material": "slag",
     "value": 322.7,
     "unit": "part",
     "basis": "mass-parts",
     "text": "Table 1 (Mix proportions of mortars (g/kg)): Groups | Slag | Alkali Activator Solution | Sand | PPF Vpf (%) → PPF-0.8% | 322.7 | 177.3 | 500 | 0.8"
    },
    {
     "material": "act",
     "value": 177.3,
     "unit": "part",
     "basis": "mass-parts",
     "text": "Table 1 (Mix proportions of mortars (g/kg)): Groups | Slag | Alkali Activator Solution | Sand | PPF Vpf (%) → PPF-0.8% | 322.7 | 177.3 | 500 | 0.8"
    },
    {
     "material": "sand",
     "value": 500,
     "unit": "part",
     "basis": "mass-parts",
     "text": "Table 1 (Mix proportions of mortars (g/kg)): Groups | Slag | Alkali Activator Solution | Sand | PPF Vpf (%) → PPF-0.8% | 322.7 | 177.3 | 500 | 0.8"
    },
    {
     "material": "ppf",
     "value": 0.8,
     "unit": "vol%",
     "basis": "volume",
     "basisNote": "PPF volume fraction of the total mixture volume",
     "text": "Table 1 (Mix proportions of mortars (g/kg)): Groups | Slag | Alkali Activator Solution | Sand | PPF Vpf (%) → PPF-0.8% | 322.7 | 177.3 | 500 | 0.8"
    }
   ],
   "parameters": [
    {
     "key": "water/binder",
     "value": 0.55,
     "basisNote": "basis not stated",
     "text": "The water-to-binder (w/b) ratio was set at 0.55 for all mortar mixes in this study."
    },
    {
     "key": "activator-modulus",
     "value": 1.8,
     "text": "A specific amount of Na2SiO3, NaOH and water was used to prepare the alkali activators, which had a modulus of 1.8 and solid content of 20%."
    }
   ]
  },
  {
   "id": "PPF-1.0%",
   "aliases": [
    "PPF-1.0%-1",
    "PPF-1.0%-2",
    "PPF-1.0%-3",
    "PPF-1.0%-4"
   ],
   "control": false,
   "form": "mortar",
   "cure": "c1",
   "quantities": [
    {
     "material": "slag",
     "value": 322.7,
     "unit": "part",
     "basis": "mass-parts",
     "text": "Table 1 (Mix proportions of mortars (g/kg)): Groups | Slag | Alkali Activator Solution | Sand | PPF Vpf (%) → PPF-1.0% | 322.7 | 177.3 | 500 | 1.0"
    },
    {
     "material": "act",
     "value": 177.3,
     "unit": "part",
     "basis": "mass-parts",
     "text": "Table 1 (Mix proportions of mortars (g/kg)): Groups | Slag | Alkali Activator Solution | Sand | PPF Vpf (%) → PPF-1.0% | 322.7 | 177.3 | 500 | 1.0"
    },
    {
     "material": "sand",
     "value": 500,
     "unit": "part",
     "basis": "mass-parts",
     "text": "Table 1 (Mix proportions of mortars (g/kg)): Groups | Slag | Alkali Activator Solution | Sand | PPF Vpf (%) → PPF-1.0% | 322.7 | 177.3 | 500 | 1.0"
    },
    {
     "material": "ppf",
     "value": 1,
     "unit": "vol%",
     "basis": "volume",
     "basisNote": "PPF volume fraction of the total mixture volume",
     "text": "Table 1 (Mix proportions of mortars (g/kg)): Groups | Slag | Alkali Activator Solution | Sand | PPF Vpf (%) → PPF-1.0% | 322.7 | 177.3 | 500 | 1.0"
    }
   ],
   "parameters": [
    {
     "key": "water/binder",
     "value": 0.55,
     "basisNote": "basis not stated",
     "text": "The water-to-binder (w/b) ratio was set at 0.55 for all mortar mixes in this study."
    },
    {
     "key": "activator-modulus",
     "value": 1.8,
     "text": "A specific amount of Na2SiO3, NaOH and water was used to prepare the alkali activators, which had a modulus of 1.8 and solid content of 20%."
    }
   ]
  }
 ],
 "cures": [
  {
   "id": "c1",
   "category": "moist",
   "temperatureC": 20,
   "duration": 24,
   "durationUnit": "h",
   "sealed": true,
   "humidityPercent": null,
   "text": "Subsequently, the mortar, sealed in the molds, is placed in a curing room with a humidity level of no less than 95% and a temperature of (20 ± 2) °C for 24 h. For specimens with uneven surfaces, it is necessary to use a grinding machine for surface treatment before placing the specimens back in the curing room for continued curing."
  }
 ],
 "tests": [
  {
   "id": "dyn",
   "property": "other",
   "propertyNote": "Dynamic peak stress (split Hopkinson pressure bar) at the stated impact air pressure",
   "unit": "MPa",
   "specimen": "cylinders 74 mm diameter × 37 mm",
   "method": "SHPB"
  },
  {
   "id": "flow",
   "property": "flow",
   "unit": "mm",
   "specimen": "fresh mortar",
   "method": "GB/T 2419-2024"
  }
 ],
 "results": [
  {
   "mix": "Ctrl",
   "test": "dyn",
   "ageDays": null,
   "ageNote": "test age not stated (mechanical tests at 3, 7 and 28 days)",
   "condition": "Table 3 (Mechanical properties of geopolymer mortar): Sample | Impact Air Pressure (MPa) → PPF-0.0%-1 | 0.35",
   "value": 26.14,
   "text": "Table 3 (Mechanical properties of geopolymer mortar): Sample | Impact Air Pressure (MPa) | Peak Stress/MPa → PPF-0.0%-1 | 0.35 | 26.14",
   "locator": "Table 3"
  },
  {
   "mix": "Ctrl",
   "test": "dyn",
   "ageDays": null,
   "ageNote": "test age not stated (mechanical tests at 3, 7 and 28 days)",
   "condition": "Table 3 (Mechanical properties of geopolymer mortar): Sample | Impact Air Pressure (MPa) → PPF-0.0%-2 | 0.45",
   "value": 29.13,
   "text": "Table 3 (Mechanical properties of geopolymer mortar): Sample | Impact Air Pressure (MPa) | Peak Stress/MPa → PPF-0.0%-2 | 0.45 | 29.13",
   "locator": "Table 3"
  },
  {
   "mix": "Ctrl",
   "test": "dyn",
   "ageDays": null,
   "ageNote": "test age not stated (mechanical tests at 3, 7 and 28 days)",
   "condition": "Table 3 (Mechanical properties of geopolymer mortar): Sample | Impact Air Pressure (MPa) → PPF-0.0%-3 | 0.55",
   "value": 33.66,
   "text": "Table 3 (Mechanical properties of geopolymer mortar): Sample | Impact Air Pressure (MPa) | Peak Stress/MPa → PPF-0.0%-3 | 0.55 | 33.66",
   "locator": "Table 3"
  },
  {
   "mix": "Ctrl",
   "test": "dyn",
   "ageDays": null,
   "ageNote": "test age not stated (mechanical tests at 3, 7 and 28 days)",
   "condition": "Table 3 (Mechanical properties of geopolymer mortar): Sample | Impact Air Pressure (MPa) → PPF-0.0%-4 | 0.65",
   "value": 37.53,
   "text": "Table 3 (Mechanical properties of geopolymer mortar): Sample | Impact Air Pressure (MPa) | Peak Stress/MPa → PPF-0.0%-4 | 0.65 | 37.53",
   "locator": "Table 3"
  },
  {
   "mix": "PPF-0.2%",
   "test": "dyn",
   "ageDays": null,
   "ageNote": "test age not stated (mechanical tests at 3, 7 and 28 days)",
   "condition": "Table 3 (Mechanical properties of geopolymer mortar): Sample | Impact Air Pressure (MPa) → PPF-0.2%-1 | 0.35",
   "value": 28.2,
   "text": "Table 3 (Mechanical properties of geopolymer mortar): Sample | Impact Air Pressure (MPa) | Peak Stress/MPa → PPF-0.2%-1 | 0.35 | 28.20",
   "locator": "Table 3"
  },
  {
   "mix": "PPF-0.2%",
   "test": "dyn",
   "ageDays": null,
   "ageNote": "test age not stated (mechanical tests at 3, 7 and 28 days)",
   "condition": "Table 3 (Mechanical properties of geopolymer mortar): Sample | Impact Air Pressure (MPa) → PPF-0.2%-2 | 0.45",
   "value": 32.64,
   "text": "Table 3 (Mechanical properties of geopolymer mortar): Sample | Impact Air Pressure (MPa) | Peak Stress/MPa → PPF-0.2%-2 | 0.45 | 32.64",
   "locator": "Table 3"
  },
  {
   "mix": "PPF-0.2%",
   "test": "dyn",
   "ageDays": null,
   "ageNote": "test age not stated (mechanical tests at 3, 7 and 28 days)",
   "condition": "Table 3 (Mechanical properties of geopolymer mortar): Sample | Impact Air Pressure (MPa) → PPF-0.2%-3 | 0.55",
   "value": 38.37,
   "text": "Table 3 (Mechanical properties of geopolymer mortar): Sample | Impact Air Pressure (MPa) | Peak Stress/MPa → PPF-0.2%-3 | 0.55 | 38.37",
   "locator": "Table 3"
  },
  {
   "mix": "PPF-0.2%",
   "test": "dyn",
   "ageDays": null,
   "ageNote": "test age not stated (mechanical tests at 3, 7 and 28 days)",
   "condition": "Table 3 (Mechanical properties of geopolymer mortar): Sample | Impact Air Pressure (MPa) → PPF-0.2%-4 | 0.65",
   "value": 43.85,
   "text": "Table 3 (Mechanical properties of geopolymer mortar): Sample | Impact Air Pressure (MPa) | Peak Stress/MPa → PPF-0.2%-4 | 0.65 | 43.85",
   "locator": "Table 3"
  },
  {
   "mix": "PPF-0.4%",
   "test": "dyn",
   "ageDays": null,
   "ageNote": "test age not stated (mechanical tests at 3, 7 and 28 days)",
   "condition": "Table 3 (Mechanical properties of geopolymer mortar): Sample | Impact Air Pressure (MPa) → PPF-0.4%-1 | 0.35",
   "value": 31.99,
   "text": "Table 3 (Mechanical properties of geopolymer mortar): Sample | Impact Air Pressure (MPa) | Peak Stress/MPa → PPF-0.4%-1 | 0.35 | 31.99",
   "locator": "Table 3"
  },
  {
   "mix": "PPF-0.4%",
   "test": "dyn",
   "ageDays": null,
   "ageNote": "test age not stated (mechanical tests at 3, 7 and 28 days)",
   "condition": "Table 3 (Mechanical properties of geopolymer mortar): Sample | Impact Air Pressure (MPa) → PPF-0.4%-2 | 0.45",
   "value": 38.01,
   "text": "Table 3 (Mechanical properties of geopolymer mortar): Sample | Impact Air Pressure (MPa) | Peak Stress/MPa → PPF-0.4%-2 | 0.45 | 38.01",
   "locator": "Table 3"
  },
  {
   "mix": "PPF-0.4%",
   "test": "dyn",
   "ageDays": null,
   "ageNote": "test age not stated (mechanical tests at 3, 7 and 28 days)",
   "condition": "Table 3 (Mechanical properties of geopolymer mortar): Sample | Impact Air Pressure (MPa) → PPF-0.4%-3 | 0.55",
   "value": 40.11,
   "text": "Table 3 (Mechanical properties of geopolymer mortar): Sample | Impact Air Pressure (MPa) | Peak Stress/MPa → PPF-0.4%-3 | 0.55 | 40.11",
   "locator": "Table 3"
  },
  {
   "mix": "PPF-0.4%",
   "test": "dyn",
   "ageDays": null,
   "ageNote": "test age not stated (mechanical tests at 3, 7 and 28 days)",
   "condition": "Table 3 (Mechanical properties of geopolymer mortar): Sample | Impact Air Pressure (MPa) → PPF-0.4%-4 | 0.65",
   "value": 47.56,
   "text": "Table 3 (Mechanical properties of geopolymer mortar): Sample | Impact Air Pressure (MPa) | Peak Stress/MPa → PPF-0.4%-4 | 0.65 | 47.56",
   "locator": "Table 3"
  },
  {
   "mix": "PPF-0.6%",
   "test": "dyn",
   "ageDays": null,
   "ageNote": "test age not stated (mechanical tests at 3, 7 and 28 days)",
   "condition": "Table 3 (Mechanical properties of geopolymer mortar): Sample | Impact Air Pressure (MPa) → PPF-0.6%-1 | 0.35",
   "value": 38.51,
   "text": "Table 3 (Mechanical properties of geopolymer mortar): Sample | Impact Air Pressure (MPa) | Peak Stress/MPa → PPF-0.6%-1 | 0.35 | 38.51",
   "locator": "Table 3"
  },
  {
   "mix": "PPF-0.6%",
   "test": "dyn",
   "ageDays": null,
   "ageNote": "test age not stated (mechanical tests at 3, 7 and 28 days)",
   "condition": "Table 3 (Mechanical properties of geopolymer mortar): Sample | Impact Air Pressure (MPa) → PPF-0.6%-2 | 0.45",
   "value": 43.85,
   "text": "Table 3 (Mechanical properties of geopolymer mortar): Sample | Impact Air Pressure (MPa) | Peak Stress/MPa → PPF-0.6%-2 | 0.45 | 43.85",
   "locator": "Table 3"
  },
  {
   "mix": "PPF-0.6%",
   "test": "dyn",
   "ageDays": null,
   "ageNote": "test age not stated (mechanical tests at 3, 7 and 28 days)",
   "condition": "Table 3 (Mechanical properties of geopolymer mortar): Sample | Impact Air Pressure (MPa) → PPF-0.6%-3 | 0.55",
   "value": 48.67,
   "text": "Table 3 (Mechanical properties of geopolymer mortar): Sample | Impact Air Pressure (MPa) | Peak Stress/MPa → PPF-0.6%-3 | 0.55 | 48.67",
   "locator": "Table 3"
  },
  {
   "mix": "PPF-0.6%",
   "test": "dyn",
   "ageDays": null,
   "ageNote": "test age not stated (mechanical tests at 3, 7 and 28 days)",
   "condition": "Table 3 (Mechanical properties of geopolymer mortar): Sample | Impact Air Pressure (MPa) → PPF-0.6%-4 | 0.65",
   "value": 52.16,
   "text": "Table 3 (Mechanical properties of geopolymer mortar): Sample | Impact Air Pressure (MPa) | Peak Stress/MPa → PPF-0.6%-4 | 0.65 | 52.16",
   "locator": "Table 3"
  },
  {
   "mix": "PPF-0.8%",
   "test": "dyn",
   "ageDays": null,
   "ageNote": "test age not stated (mechanical tests at 3, 7 and 28 days)",
   "condition": "Table 3 (Mechanical properties of geopolymer mortar): Sample | Impact Air Pressure (MPa) → PPF-0.8%-1 | 0.35",
   "value": 43.97,
   "text": "Table 3 (Mechanical properties of geopolymer mortar): Sample | Impact Air Pressure (MPa) | Peak Stress/MPa → PPF-0.8%-1 | 0.35 | 43.97",
   "locator": "Table 3"
  },
  {
   "mix": "PPF-0.8%",
   "test": "dyn",
   "ageDays": null,
   "ageNote": "test age not stated (mechanical tests at 3, 7 and 28 days)",
   "condition": "Table 3 (Mechanical properties of geopolymer mortar): Sample | Impact Air Pressure (MPa) → PPF-0.8%-2 | 0.45",
   "value": 47.16,
   "text": "Table 3 (Mechanical properties of geopolymer mortar): Sample | Impact Air Pressure (MPa) | Peak Stress/MPa → PPF-0.8%-2 | 0.45 | 47.16",
   "locator": "Table 3"
  },
  {
   "mix": "PPF-0.8%",
   "test": "dyn",
   "ageDays": null,
   "ageNote": "test age not stated (mechanical tests at 3, 7 and 28 days)",
   "condition": "Table 3 (Mechanical properties of geopolymer mortar): Sample | Impact Air Pressure (MPa) → PPF-0.8%-3 | 0.55",
   "value": 52.46,
   "text": "Table 3 (Mechanical properties of geopolymer mortar): Sample | Impact Air Pressure (MPa) | Peak Stress/MPa → PPF-0.8%-3 | 0.55 | 52.46",
   "locator": "Table 3"
  },
  {
   "mix": "PPF-0.8%",
   "test": "dyn",
   "ageDays": null,
   "ageNote": "test age not stated (mechanical tests at 3, 7 and 28 days)",
   "condition": "Table 3 (Mechanical properties of geopolymer mortar): Sample | Impact Air Pressure (MPa) → PPF-0.8%-4 | 0.65",
   "value": 56.8,
   "text": "Table 3 (Mechanical properties of geopolymer mortar): Sample | Impact Air Pressure (MPa) | Peak Stress/MPa → PPF-0.8%-4 | 0.65 | 56.80",
   "locator": "Table 3"
  },
  {
   "mix": "PPF-1.0%",
   "test": "dyn",
   "ageDays": null,
   "ageNote": "test age not stated (mechanical tests at 3, 7 and 28 days)",
   "condition": "Table 3 (Mechanical properties of geopolymer mortar): Sample | Impact Air Pressure (MPa) → PPF-1.0%-1 | 0.35",
   "value": 49.19,
   "text": "Table 3 (Mechanical properties of geopolymer mortar): Sample | Impact Air Pressure (MPa) | Peak Stress/MPa → PPF-1.0%-1 | 0.35 | 49.19",
   "locator": "Table 3"
  },
  {
   "mix": "PPF-1.0%",
   "test": "dyn",
   "ageDays": null,
   "ageNote": "test age not stated (mechanical tests at 3, 7 and 28 days)",
   "condition": "Table 3 (Mechanical properties of geopolymer mortar): Sample | Impact Air Pressure (MPa) → PPF-1.0%-2 | 0.45",
   "value": 56.29,
   "text": "Table 3 (Mechanical properties of geopolymer mortar): Sample | Impact Air Pressure (MPa) | Peak Stress/MPa → PPF-1.0%-2 | 0.45 | 56.29",
   "locator": "Table 3"
  },
  {
   "mix": "PPF-1.0%",
   "test": "dyn",
   "ageDays": null,
   "ageNote": "test age not stated (mechanical tests at 3, 7 and 28 days)",
   "condition": "Table 3 (Mechanical properties of geopolymer mortar): Sample | Impact Air Pressure (MPa) → PPF-1.0%-3 | 0.55",
   "value": 60.65,
   "text": "Table 3 (Mechanical properties of geopolymer mortar): Sample | Impact Air Pressure (MPa) | Peak Stress/MPa → PPF-1.0%-3 | 0.55 | 60.65",
   "locator": "Table 3"
  },
  {
   "mix": "PPF-1.0%",
   "test": "dyn",
   "ageDays": null,
   "ageNote": "test age not stated (mechanical tests at 3, 7 and 28 days)",
   "condition": "Table 3 (Mechanical properties of geopolymer mortar): Sample | Impact Air Pressure (MPa) → PPF-1.0%-4 | 0.65",
   "value": 64.15,
   "text": "Table 3 (Mechanical properties of geopolymer mortar): Sample | Impact Air Pressure (MPa) | Peak Stress/MPa → PPF-1.0%-4 | 0.65 | 64.15",
   "locator": "Table 3"
  },
  {
   "mix": "Ctrl",
   "test": "flow",
   "ageDays": null,
   "ageNote": "fresh test",
   "value": 253,
   "text": "The flowability of the plain mortar (Ctrl) is measured at 253 mm.",
   "locator": "§3 / Figure 3"
  }
 ],
 "findings": [],
 "notes": [],
 "gaps": [
  "Table 1 is in g/kg of mortar (recorded as mass parts); the activator is one solution (modulus 1.8, 20% solids) made from Na2SiO3, NaOH and water. Fibre is dosed by volume of the total mixture.",
  "Table 3 names specimens \"PPF-0.0%-1 … PPF-1.0%-4\"; the 0.0% series is the Ctrl mix and the suffix is the impact-pressure index (0.35, 0.45, 0.55, 0.65 MPa), quoted as each result's condition. Strain rate, toughness, peak strain and DIF are not transcribed.",
  "Static compressive strength at 3, 7 and 28 days is only in Figure 4; flow values other than Ctrl are stated by fibre content without the group label (0.2%: 248 mm; 1.0%: 224 mm).",
  "Second review pending; see the batch audit."
 ]
}

File: research/mix-sheets/printing-side-stream-process-window.json
{
 "format": "mix-sheet-v1",
 "guideId": "printing-side-stream-process-window",
 "doi": "10.3390/ma14164758",
 "basis": "source-text",
 "sourceUrl": "https://pmc.ncbi.nlm.nih.gov/articles/PMC8400012/",
 "accessed": "2026-11-02",
 "audit": "research/batches/source-text-batch2-2026-11-02.json",
 "scope": "The ten Table 4 mixtures used for preliminary compression testing (composition in % of the mixture) and the Table 7 mean compressive strengths of 2 n and 3 n. Printed/cast results for geopolymers A and B (Figures 7–11, Table 8) are not mapped to these labels in the paper and are not transcribed.",
 "made": "2026-11-02",
 "madeBy": "AI transcription · mix-sheet skill v1 (source-text pilot)",
 "materials": [
  {
   "id": "ash",
   "family": "biomass-ash",
   "role": "precursor",
   "name": "Bark boiler ash",
   "aliases": [
    "Ash",
    "Bark ash"
   ],
   "detail": "Bark ash, which is a by-product of the paper and pulp industry, is used as the primary binder ingredient instead of fly ash."
  },
  {
   "id": "cdw",
   "family": "other-precursor",
   "role": "precursor",
   "name": "C&D waste",
   "aliases": [
    "C&D Waste"
   ],
   "detail": "The C&D waste was employed as a filler and reactive material in this investigation"
  },
  {
   "id": "mk",
   "family": "metakaolin",
   "role": "precursor",
   "name": "Metakaolin",
   "detail": "Commercial metakaolin (having 47% of Al and Si in a 1:2 ratio) was used as a reactive pozzolan and source of Al and Si."
  },
  {
   "id": "ss",
   "family": "sodium-silicate-solution",
   "role": "activator",
   "name": "sodium silicate solution",
   "aliases": [
    "Reagent"
   ],
   "detail": "For the alkaline reagent, a sodium silicate solution having a molar ratio of 2.4–2.6 was used (31% SiO2 and 13% Na2O)."
  },
  {
   "id": "water",
   "family": "water",
   "role": "water",
   "name": "Water"
  },
  {
   "id": "sandc",
   "family": "sand",
   "role": "aggregate",
   "name": "Sand c",
   "detail": "Sand (coarse and fine) was received as the leftover product from mine tailings and used as a filler material with no reactive components."
  },
  {
   "id": "sandf",
   "family": "sand",
   "role": "aggregate",
   "name": "Sand F",
   "detail": "Sand (coarse and fine) was received as the leftover product from mine tailings and used as a filler material with no reactive components."
  }
 ],
 "mixes": [
  {
   "id": "1d",
   "aliases": [
    "1 d"
   ],
   "control": false,
   "form": "mortar",
   "cure": "c1",
   "quantities": [
    {
     "material": "ash",
     "value": 9,
     "unit": "wt%",
     "basis": "total-mass",
     "text": "Table 4 (Mixture composition (%) used for preliminary compression testing): Mix | Ash | C&D Waste | Metakaolin | Reagent | Water | Sand c | Sand F → 1 d | 9 | 28 | 13 | 13 | 23 |  | 14"
    },
    {
     "material": "cdw",
     "value": 28,
     "unit": "wt%",
     "basis": "total-mass",
     "text": "Table 4 (Mixture composition (%) used for preliminary compression testing): Mix | Ash | C&D Waste | Metakaolin | Reagent | Water | Sand c | Sand F → 1 d | 9 | 28 | 13 | 13 | 23 |  | 14"
    },
    {
     "material": "mk",
     "value": 13,
     "unit": "wt%",
     "basis": "total-mass",
     "text": "Table 4 (Mixture composition (%) used for preliminary compression testing): Mix | Ash | C&D Waste | Metakaolin | Reagent | Water | Sand c | Sand F → 1 d | 9 | 28 | 13 | 13 | 23 |  | 14"
    },
    {
     "material": "ss",
     "value": 13,
     "unit": "wt%",
     "basis": "total-mass",
     "text": "Table 4 (Mixture composition (%) used for preliminary compression testing): Mix | Ash | C&D Waste | Metakaolin | Reagent | Water | Sand c | Sand F → 1 d | 9 | 28 | 13 | 13 | 23 |  | 14"
    },
    {
     "material": "water",
     "value": 23,
     "unit": "wt%",
     "basis": "total-mass",
     "text": "Table 4 (Mixture composition (%) used for preliminary compression testing): Mix | Ash | C&D Waste | Metakaolin | Reagent | Water | Sand c | Sand F → 1 d | 9 | 28 | 13 | 13 | 23 |  | 14"
    },
    {
     "material": "sandf",
     "value": 14,
     "unit": "wt%",
     "basis": "total-mass",
     "text": "Table 4 (Mixture composition (%) used for preliminary compression testing): Mix | Ash | C&D Waste | Metakaolin | Reagent | Water | Sand c | Sand F → 1 d | 9 | 28 | 13 | 13 | 23 |  | 14"
    }
   ],
   "parameters": [],
   "missing": [
    "silicate modulus is a range (2.4–2.6), so no single activator-modulus value is entered"
   ]
  },
  {
   "id": "5p",
   "aliases": [
    "5 p"
   ],
   "control": false,
   "form": "mortar",
   "cure": "c1",
   "quantities": [
    {
     "material": "ash",
     "value": 13,
     "unit": "wt%",
     "basis": "total-mass",
     "text": "Table 4 (Mixture composition (%) used for preliminary compression testing): Mix | Ash | C&D Waste | Metakaolin | Reagent | Water | Sand c | Sand F → 5 p | 13 | 11 |  | 35 | 9 | 15 | 13"
    },
    {
     "material": "cdw",
     "value": 11,
     "unit": "wt%",
     "basis": "total-mass",
     "text": "Table 4 (Mixture composition (%) used for preliminary compression testing): Mix | Ash | C&D Waste | Metakaolin | Reagent | Water | Sand c | Sand F → 5 p | 13 | 11 |  | 35 | 9 | 15 | 13"
    },
    {
     "material": "ss",
     "value": 35,
     "unit": "wt%",
     "basis": "total-mass",
     "text": "Table 4 (Mixture composition (%) used for preliminary compression testing): Mix | Ash | C&D Waste | Metakaolin | Reagent | Water | Sand c | Sand F → 5 p | 13 | 11 |  | 35 | 9 | 15 | 13"
    },
    {
     "material": "water",
     "value": 9,
     "unit": "wt%",
     "basis": "total-mass",
     "text": "Table 4 (Mixture composition (%) used for preliminary compression testing): Mix | Ash | C&D Waste | Metakaolin | Reagent | Water | Sand c | Sand F → 5 p | 13 | 11 |  | 35 | 9 | 15 | 13"
    },
    {
     "material": "sandc",
     "value": 15,
     "unit": "wt%",
     "basis": "total-mass",
     "text": "Table 4 (Mixture composition (%) used for preliminary compression testing): Mix | Ash | C&D Waste | Metakaolin | Reagent | Water | Sand c | Sand F → 5 p | 13 | 11 |  | 35 | 9 | 15 | 13"
    },
    {
     "material": "sandf",
     "value": 13,
     "unit": "wt%",
     "basis": "total-mass",
     "text": "Table 4 (Mixture composition (%) used for preliminary compression testing): Mix | Ash | C&D Waste | Metakaolin | Reagent | Water | Sand c | Sand F → 5 p | 13 | 11 |  | 35 | 9 | 15 | 13"
    }
   ],
   "parameters": [],
   "missing": [
    "silicate modulus is a range (2.4–2.6), so no single activator-modulus value is entered"
   ]
  },
  {
   "id": "3m",
   "aliases": [
    "3 m"
   ],
   "control": false,
   "form": "mortar",
   "cure": "c1",
   "quantities": [
    {
     "material": "ash",
     "value": 15,
     "unit": "wt%",
     "basis": "total-mass",
     "text": "Table 4 (Mixture composition (%) used for preliminary compression testing): Mix | Ash | C&D Waste | Metakaolin | Reagent | Water | Sand c | Sand F → 3 m | 15 | 13 | 3 | 21 | 9 | 26 | 13"
    },
    {
     "material": "cdw",
     "value": 13,
     "unit": "wt%",
     "basis": "total-mass",
     "text": "Table 4 (Mixture composition (%) used for preliminary compression testing): Mix | Ash | C&D Waste | Metakaolin | Reagent | Water | Sand c | Sand F → 3 m | 15 | 13 | 3 | 21 | 9 | 26 | 13"
    },
    {
     "material": "mk",
     "value": 3,
     "unit": "wt%",
     "basis": "total-mass",
     "text": "Table 4 (Mixture composition (%) used for preliminary compression testing): Mix | Ash | C&D Waste | Metakaolin | Reagent | Water | Sand c | Sand F → 3 m | 15 | 13 | 3 | 21 | 9 | 26 | 13"
    },
    {
     "material": "ss",
     "value": 21,
     "unit": "wt%",
     "basis": "total-mass",
     "text": "Table 4 (Mixture composition (%) used for preliminary compression testing): Mix | Ash | C&D Waste | Metakaolin | Reagent | Water | Sand c | Sand F → 3 m | 15 | 13 | 3 | 21 | 9 | 26 | 13"
    },
    {
     "material": "water",
     "value": 9,
     "unit": "wt%",
     "basis": "total-mass",
     "text": "Table 4 (Mixture composition (%) used for preliminary compression testing): Mix | Ash | C&D Waste | Metakaolin | Reagent | Water | Sand c | Sand F → 3 m | 15 | 13 | 3 | 21 | 9 | 26 | 13"
    },
    {
     "material": "sandc",
     "value": 26,
     "unit": "wt%",
     "basis": "total-mass",
     "text": "Table 4 (Mixture composition (%) used for preliminary compression testing): Mix | Ash | C&D Waste | Metakaolin | Reagent | Water | Sand c | Sand F → 3 m | 15 | 13 | 3 | 21 | 9 | 26 | 13"
    },
    {
     "material": "sandf",
     "value": 13,
     "unit": "wt%",
     "basis": "total-mass",
     "text": "Table 4 (Mixture composition (%) used for preliminary compression testing): Mix | Ash | C&D Waste | Metakaolin | Reagent | Water | Sand c | Sand F → 3 m | 15 | 13 | 3 | 21 | 9 | 26 | 13"
    }
   ],
   "parameters": [],
   "missing": [
    "silicate modulus is a range (2.4–2.6), so no single activator-modulus value is entered"
   ]
  },
  {
   "id": "2l",
   "aliases": [
    "2 l"
   ],
   "control": false,
   "form": "mortar",
   "cure": "c1",
   "quantities": [
    {
     "material": "ash",
     "value": 7,
     "unit": "wt%",
     "basis": "total-mass",
     "text": "Table 4 (Mixture composition (%) used for preliminary compression testing): Mix | Ash | C&D Waste | Metakaolin | Reagent | Water | Sand c | Sand F → 2 l | 7 | 10 | 13 | 21 | 10 | 26 | 13"
    },
    {
     "material": "cdw",
     "value": 10,
     "unit": "wt%",
     "basis": "total-mass",
     "text": "Table 4 (Mixture composition (%) used for preliminary compression testing): Mix | Ash | C&D Waste | Metakaolin | Reagent | Water | Sand c | Sand F → 2 l | 7 | 10 | 13 | 21 | 10 | 26 | 13"
    },
    {
     "material": "mk",
     "value": 13,
     "unit": "wt%",
     "basis": "total-mass",
     "text": "Table 4 (Mixture composition (%) used for preliminary compression testing): Mix | Ash | C&D Waste | Metakaolin | Reagent | Water | Sand c | Sand F → 2 l | 7 | 10 | 13 | 21 | 10 | 26 | 13"
    },
    {
     "material": "ss",
     "value": 21,
     "unit": "wt%",
     "basis": "total-mass",
     "text": "Table 4 (Mixture composition (%) used for preliminary compression testing): Mix | Ash | C&D Waste | Metakaolin | Reagent | Water | Sand c | Sand F → 2 l | 7 | 10 | 13 | 21 | 10 | 26 | 13"
    },
    {
     "material": "water",
     "value": 10,
     "unit": "wt%",
     "basis": "total-mass",
     "text": "Table 4 (Mixture composition (%) used for preliminary compression testing): Mix | Ash | C&D Waste | Metakaolin | Reagent | Water | Sand c | Sand F → 2 l | 7 | 10 | 13 | 21 | 10 | 26 | 13"
    },
    {
     "material": "sandc",
     "value": 26,
     "unit": "wt%",
     "basis": "total-mass",
     "text": "Table 4 (Mixture composition (%) used for preliminary compression testing): Mix | Ash | C&D Waste | Metakaolin | Reagent | Water | Sand c | Sand F → 2 l | 7 | 10 | 13 | 21 | 10 | 26 | 13"
    },
    {
     "material": "sandf",
     "value": 13,
     "unit": "wt%",
     "basis": "total-mass",
     "text": "Table 4 (Mixture composition (%) used for preliminary compression testing): Mix | Ash | C&D Waste | Metakaolin | Reagent | Water | Sand c | Sand F → 2 l | 7 | 10 | 13 | 21 | 10 | 26 | 13"
    }
   ],
   "parameters": [],
   "missing": [
    "silicate modulus is a range (2.4–2.6), so no single activator-modulus value is entered"
   ]
  },
  {
   "id": "3i",
   "aliases": [
    "3 i"
   ],
   "control": false,
   "form": "mortar",
   "cure": "c1",
   "quantities": [
    {
     "material": "ash",
     "value": 7,
     "unit": "wt%",
     "basis": "total-mass",
     "text": "Table 4 (Mixture composition (%) used for preliminary compression testing): Mix | Ash | C&D Waste | Metakaolin | Reagent | Water | Sand c | Sand F → 3 i | 7 | 9 | 13 | 15 | 16 | 26 | 13"
    },
    {
     "material": "cdw",
     "value": 9,
     "unit": "wt%",
     "basis": "total-mass",
     "text": "Table 4 (Mixture composition (%) used for preliminary compression testing): Mix | Ash | C&D Waste | Metakaolin | Reagent | Water | Sand c | Sand F → 3 i | 7 | 9 | 13 | 15 | 16 | 26 | 13"
    },
    {
     "material": "mk",
     "value": 13,
     "unit": "wt%",
     "basis": "total-mass",
     "text": "Table 4 (Mixture composition (%) used for preliminary compression testing): Mix | Ash | C&D Waste | Metakaolin | Reagent | Water | Sand c | Sand F → 3 i | 7 | 9 | 13 | 15 | 16 | 26 | 13"
    },
    {
     "material": "ss",
     "value": 15,
     "unit": "wt%",
     "basis": "total-mass",
     "text": "Table 4 (Mixture composition (%) used for preliminary compression testing): Mix | Ash | C&D Waste | Metakaolin | Reagent | Water | Sand c | Sand F → 3 i | 7 | 9 | 13 | 15 | 16 | 26 | 13"
    },
    {
     "material": "water",
     "value": 16,
     "unit": "wt%",
     "basis": "total-mass",
     "text": "Table 4 (Mixture composition (%) used for preliminary compression testing): Mix | Ash | C&D Waste | Metakaolin | Reagent | Water | Sand c | Sand F → 3 i | 7 | 9 | 13 | 15 | 16 | 26 | 13"
    },
    {
     "material": "sandc",
     "value": 26,
     "unit": "wt%",
     "basis": "total-mass",
     "text": "Table 4 (Mixture composition (%) used for preliminary compression testing): Mix | Ash | C&D Waste | Metakaolin | Reagent | Water | Sand c | Sand F → 3 i | 7 | 9 | 13 | 15 | 16 | 26 | 13"
    },
    {
     "material": "sandf",
     "value": 13,
     "unit": "wt%",
     "basis": "total-mass",
     "text": "Table 4 (Mixture composition (%) used for preliminary compression testing): Mix | Ash | C&D Waste | Metakaolin | Reagent | Water | Sand c | Sand F → 3 i | 7 | 9 | 13 | 15 | 16 | 26 | 13"
    }
   ],
   "parameters": [],
   "missing": [
    "silicate modulus is a range (2.4–2.6), so no single activator-modulus value is entered"
   ]
  },
  {
   "id": "4e",
   "aliases": [
    "4 e"
   ],
   "control": false,
   "form": "mortar",
   "cure": "c1",
   "quantities": [
    {
     "material": "ash",
     "value": 7,
     "unit": "wt%",
     "basis": "total-mass",
     "text": "Table 4 (Mixture composition (%) used for preliminary compression testing): Mix | Ash | C&D Waste | Metakaolin | Reagent | Water | Sand c | Sand F → 4 e | 7 | 10 | 13 | 15 | 16 | 26 | 13"
    },
    {
     "material": "cdw",
     "value": 10,
     "unit": "wt%",
     "basis": "total-mass",
     "text": "Table 4 (Mixture composition (%) used for preliminary compression testing): Mix | Ash | C&D Waste | Metakaolin | Reagent | Water | Sand c | Sand F → 4 e | 7 | 10 | 13 | 15 | 16 | 26 | 13"
    },
    {
     "material": "mk",
     "value": 13,
     "unit": "wt%",
     "basis": "total-mass",
     "text": "Table 4 (Mixture composition (%) used for preliminary compression testing): Mix | Ash | C&D Waste | Metakaolin | Reagent | Water | Sand c | Sand F → 4 e | 7 | 10 | 13 | 15 | 16 | 26 | 13"
    },
    {
     "material": "ss",
     "value": 15,
     "unit": "wt%",
     "basis": "total-mass",
     "text": "Table 4 (Mixture composition (%) used for preliminary compression testing): Mix | Ash | C&D Waste | Metakaolin | Reagent | Water | Sand c | Sand F → 4 e | 7 | 10 | 13 | 15 | 16 | 26 | 13"
    },
    {
     "material": "water",
     "value": 16,
     "unit": "wt%",
     "basis": "total-mass",
     "text": "Table 4 (Mixture composition (%) used for preliminary compression testing): Mix | Ash | C&D Waste | Metakaolin | Reagent | Water | Sand c | Sand F → 4 e | 7 | 10 | 13 | 15 | 16 | 26 | 13"
    },
    {
     "material": "sandc",
     "value": 26,
     "unit": "wt%",
     "basis": "total-mass",
     "text": "Table 4 (Mixture composition (%) used for preliminary compression testing): Mix | Ash | C&D Waste | Metakaolin | Reagent | Water | Sand c | Sand F → 4 e | 7 | 10 | 13 | 15 | 16 | 26 | 13"
    },
    {
     "material": "sandf",
     "value": 13,
     "unit": "wt%",
     "basis": "total-mass",
     "text": "Table 4 (Mixture composition (%) used for preliminary compression testing): Mix | Ash | C&D Waste | Metakaolin | Reagent | Water | Sand c | Sand F → 4 e | 7 | 10 | 13 | 15 | 16 | 26 | 13"
    }
   ],
   "parameters": [],
   "missing": [
    "silicate modulus is a range (2.4–2.6), so no single activator-modulus value is entered"
   ]
  },
  {
   "id": "4n",
   "aliases": [
    "4 n"
   ],
   "control": false,
   "form": "mortar",
   "cure": "c1",
   "quantities": [
    {
     "material": "ash",
     "value": 7,
     "unit": "wt%",
     "basis": "total-mass",
     "text": "Table 4 (Mixture composition (%) used for preliminary compression testing): Mix | Ash | C&D Waste | Metakaolin | Reagent | Water | Sand c | Sand F → 4 n | 7 | 9.5 | 13 | 22 | 9 | 30 | 9"
    },
    {
     "material": "cdw",
     "value": 9.5,
     "unit": "wt%",
     "basis": "total-mass",
     "text": "Table 4 (Mixture composition (%) used for preliminary compression testing): Mix | Ash | C&D Waste | Metakaolin | Reagent | Water | Sand c | Sand F → 4 n | 7 | 9.5 | 13 | 22 | 9 | 30 | 9"
    },
    {
     "material": "mk",
     "value": 13,
     "unit": "wt%",
     "basis": "total-mass",
     "text": "Table 4 (Mixture composition (%) used for preliminary compression testing): Mix | Ash | C&D Waste | Metakaolin | Reagent | Water | Sand c | Sand F → 4 n | 7 | 9.5 | 13 | 22 | 9 | 30 | 9"
    },
    {
     "material": "ss",
     "value": 22,
     "unit": "wt%",
     "basis": "total-mass",
     "text": "Table 4 (Mixture composition (%) used for preliminary compression testing): Mix | Ash | C&D Waste | Metakaolin | Reagent | Water | Sand c | Sand F → 4 n | 7 | 9.5 | 13 | 22 | 9 | 30 | 9"
    },
    {
     "material": "water",
     "value": 9,
     "unit": "wt%",
     "basis": "total-mass",
     "text": "Table 4 (Mixture composition (%) used for preliminary compression testing): Mix | Ash | C&D Waste | Metakaolin | Reagent | Water | Sand c | Sand F → 4 n | 7 | 9.5 | 13 | 22 | 9 | 30 | 9"
    },
    {
     "material": "sandc",
     "value": 30,
     "unit": "wt%",
     "basis": "total-mass",
     "text": "Table 4 (Mixture composition (%) used for preliminary compression testing): Mix | Ash | C&D Waste | Metakaolin | Reagent | Water | Sand c | Sand F → 4 n | 7 | 9.5 | 13 | 22 | 9 | 30 | 9"
    },
    {
     "material": "sandf",
     "value": 9,
     "unit": "wt%",
     "basis": "total-mass",
     "text": "Table 4 (Mixture composition (%) used for preliminary compression testing): Mix | Ash | C&D Waste | Metakaolin | Reagent | Water | Sand c | Sand F → 4 n | 7 | 9.5 | 13 | 22 | 9 | 30 | 9"
    }
   ],
   "parameters": [],
   "missing": [
    "silicate modulus is a range (2.4–2.6), so no single activator-modulus value is entered"
   ]
  },
  {
   "id": "3l",
   "aliases": [
    "3 l"
   ],
   "control": false,
   "form": "mortar",
   "cure": "c1",
   "quantities": [
    {
     "material": "ash",
     "value": 10,
     "unit": "wt%",
     "basis": "total-mass",
     "text": "Table 4 (Mixture composition (%) used for preliminary compression testing): Mix | Ash | C&D Waste | Metakaolin | Reagent | Water | Sand c | Sand F → 3 l | 10 | 10 | 13 | 22 | 6 | 26 | 13"
    },
    {
     "material": "cdw",
     "value": 10,
     "unit": "wt%",
     "basis": "total-mass",
     "text": "Table 4 (Mixture composition (%) used for preliminary compression testing): Mix | Ash | C&D Waste | Metakaolin | Reagent | Water | Sand c | Sand F → 3 l | 10 | 10 | 13 | 22 | 6 | 26 | 13"
    },
    {
     "material": "mk",
     "value": 13,
     "unit": "wt%",
     "basis": "total-mass",
     "text": "Table 4 (Mixture composition (%) used for preliminary compression testing): Mix | Ash | C&D Waste | Metakaolin | Reagent | Water | Sand c | Sand F → 3 l | 10 | 10 | 13 | 22 | 6 | 26 | 13"
    },
    {
     "material": "ss",
     "value": 22,
     "unit": "wt%",
     "basis": "total-mass",
     "text": "Table 4 (Mixture composition (%) used for preliminary compression testing): Mix | Ash | C&D Waste | Metakaolin | Reagent | Water | Sand c | Sand F → 3 l | 10 | 10 | 13 | 22 | 6 | 26 | 13"
    },
    {
     "material": "water",
     "value": 6,
     "unit": "wt%",
     "basis": "total-mass",
     "text": "Table 4 (Mixture composition (%) used for preliminary compression testing): Mix | Ash | C&D Waste | Metakaolin | Reagent | Water | Sand c | Sand F → 3 l | 10 | 10 | 13 | 22 | 6 | 26 | 13"
    },
    {
     "material": "sandc",
     "value": 26,
     "unit": "wt%",
     "basis": "total-mass",
     "text": "Table 4 (Mixture composition (%) used for preliminary compression testing): Mix | Ash | C&D Waste | Metakaolin | Reagent | Water | Sand c | Sand F → 3 l | 10 | 10 | 13 | 22 | 6 | 26 | 13"
    },
    {
     "material": "sandf",
     "value": 13,
     "unit": "wt%",
     "basis": "total-mass",
     "text": "Table 4 (Mixture composition (%) used for preliminary compression testing): Mix | Ash | C&D Waste | Metakaolin | Reagent | Water | Sand c | Sand F → 3 l | 10 | 10 | 13 | 22 | 6 | 26 | 13"
    }
   ],
   "parameters": [],
   "missing": [
    "silicate modulus is a range (2.4–2.6), so no single activator-modulus value is entered"
   ]
  },
  {
   "id": "2n",
   "aliases": [
    "2 n"
   ],
   "control": false,
   "form": "mortar",
   "cure": "c1",
   "quantities": [
    {
     "material": "ash",
     "value": 7,
     "unit": "wt%",
     "basis": "total-mass",
     "text": "Table 4 (Mixture composition (%) used for preliminary compression testing): Mix | Ash | C&D Waste | Metakaolin | Reagent | Water | Sand c | Sand F → 2 n | 7 | 10 | 13 | 22 | 9 | 30 | 9"
    },
    {
     "material": "cdw",
     "value": 10,
     "unit": "wt%",
     "basis": "total-mass",
     "text": "Table 4 (Mixture composition (%) used for preliminary compression testing): Mix | Ash | C&D Waste | Metakaolin | Reagent | Water | Sand c | Sand F → 2 n | 7 | 10 | 13 | 22 | 9 | 30 | 9"
    },
    {
     "material": "mk",
     "value": 13,
     "unit": "wt%",
     "basis": "total-mass",
     "text": "Table 4 (Mixture composition (%) used for preliminary compression testing): Mix | Ash | C&D Waste | Metakaolin | Reagent | Water | Sand c | Sand F → 2 n | 7 | 10 | 13 | 22 | 9 | 30 | 9"
    },
    {
     "material": "ss",
     "value": 22,
     "unit": "wt%",
     "basis": "total-mass",
     "text": "Table 4 (Mixture composition (%) used for preliminary compression testing): Mix | Ash | C&D Waste | Metakaolin | Reagent | Water | Sand c | Sand F → 2 n | 7 | 10 | 13 | 22 | 9 | 30 | 9"
    },
    {
     "material": "water",
     "value": 9,
     "unit": "wt%",
     "basis": "total-mass",
     "text": "Table 4 (Mixture composition (%) used for preliminary compression testing): Mix | Ash | C&D Waste | Metakaolin | Reagent | Water | Sand c | Sand F → 2 n | 7 | 10 | 13 | 22 | 9 | 30 | 9"
    },
    {
     "material": "sandc",
     "value": 30,
     "unit": "wt%",
     "basis": "total-mass",
     "text": "Table 4 (Mixture composition (%) used for preliminary compression testing): Mix | Ash | C&D Waste | Metakaolin | Reagent | Water | Sand c | Sand F → 2 n | 7 | 10 | 13 | 22 | 9 | 30 | 9"
    },
    {
     "material": "sandf",
     "value": 9,
     "unit": "wt%",
     "basis": "total-mass",
     "text": "Table 4 (Mixture composition (%) used for preliminary compression testing): Mix | Ash | C&D Waste | Metakaolin | Reagent | Water | Sand c | Sand F → 2 n | 7 | 10 | 13 | 22 | 9 | 30 | 9"
    }
   ],
   "parameters": [],
   "missing": [
    "silicate modulus is a range (2.4–2.6), so no single activator-modulus value is entered"
   ]
  },
  {
   "id": "3n",
   "aliases": [
    "3 n"
   ],
   "control": false,
   "form": "mortar",
   "cure": "c1",
   "quantities": [
    {
     "material": "ash",
     "value": 7,
     "unit": "wt%",
     "basis": "total-mass",
     "text": "Table 4 (Mixture composition (%) used for preliminary compression testing): Mix | Ash | C&D Waste | Metakaolin | Reagent | Water | Sand c | Sand F → 3 n | 7 | 10 | 13 | 22 | 6 | 30 | 9"
    },
    {
     "material": "cdw",
     "value": 10,
     "unit": "wt%",
     "basis": "total-mass",
     "text": "Table 4 (Mixture composition (%) used for preliminary compression testing): Mix | Ash | C&D Waste | Metakaolin | Reagent | Water | Sand c | Sand F → 3 n | 7 | 10 | 13 | 22 | 6 | 30 | 9"
    },
    {
     "material": "mk",
     "value": 13,
     "unit": "wt%",
     "basis": "total-mass",
     "text": "Table 4 (Mixture composition (%) used for preliminary compression testing): Mix | Ash | C&D Waste | Metakaolin | Reagent | Water | Sand c | Sand F → 3 n | 7 | 10 | 13 | 22 | 6 | 30 | 9"
    },
    {
     "material": "ss",
     "value": 22,
     "unit": "wt%",
     "basis": "total-mass",
     "text": "Table 4 (Mixture composition (%) used for preliminary compression testing): Mix | Ash | C&D Waste | Metakaolin | Reagent | Water | Sand c | Sand F → 3 n | 7 | 10 | 13 | 22 | 6 | 30 | 9"
    },
    {
     "material": "water",
     "value": 6,
     "unit": "wt%",
     "basis": "total-mass",
     "text": "Table 4 (Mixture composition (%) used for preliminary compression testing): Mix | Ash | C&D Waste | Metakaolin | Reagent | Water | Sand c | Sand F → 3 n | 7 | 10 | 13 | 22 | 6 | 30 | 9"
    },
    {
     "material": "sandc",
     "value": 30,
     "unit": "wt%",
     "basis": "total-mass",
     "text": "Table 4 (Mixture composition (%) used for preliminary compression testing): Mix | Ash | C&D Waste | Metakaolin | Reagent | Water | Sand c | Sand F → 3 n | 7 | 10 | 13 | 22 | 6 | 30 | 9"
    },
    {
     "material": "sandf",
     "value": 9,
     "unit": "wt%",
     "basis": "total-mass",
     "text": "Table 4 (Mixture composition (%) used for preliminary compression testing): Mix | Ash | C&D Waste | Metakaolin | Reagent | Water | Sand c | Sand F → 3 n | 7 | 10 | 13 | 22 | 6 | 30 | 9"
    }
   ],
   "parameters": [],
   "missing": [
    "silicate modulus is a range (2.4–2.6), so no single activator-modulus value is entered"
   ]
  }
 ],
 "cures": [
  {
   "id": "c1",
   "category": "heat",
   "temperatureC": 60,
   "duration": 24,
   "durationUnit": "h",
   "sealed": null,
   "humidityPercent": null,
   "text": "Specimens were formed by casting in cubes of dimensions 50 × 50 × 50 mm and cured for 24 h in an oven at 60 °C and then cured at room temperature for 48 h to attain a maximum compression strength."
  }
 ],
 "tests": [
  {
   "id": "fc",
   "property": "compressive-strength",
   "unit": "MPa",
   "specimen": "50 × 50 × 50 mm cubes",
   "method": "SFS-EN 12390-3"
  }
 ],
 "results": [
  {
   "mix": "2n",
   "test": "fc",
   "ageDays": null,
   "ageNote": "preliminary specimens: 24 h at 60 °C, then 48 h at room temperature",
   "value": 10.932,
   "text": "Table 7 (Compressive strength results for the materials 2 n and 3 n): Material Sample | Compressive Strength (MPa) (2 n) → Mean value | 10.932",
   "locator": "Table 7 (mean of ten specimens)"
  },
  {
   "mix": "3n",
   "test": "fc",
   "ageDays": null,
   "ageNote": "preliminary specimens: 24 h at 60 °C, then 48 h at room temperature",
   "value": 12.024,
   "text": "Table 7 (Compressive strength results for the materials 2 n and 3 n): Material Sample | Compressive Strength (MPa) (3 n) → Mean value | 12.024",
   "locator": "Table 7 (mean of ten specimens)"
  }
 ],
 "findings": [
  {
   "goal": "Selected for repeat strength testing on the highest preliminary results",
   "mix": "2n",
   "text": "Considering the highest compression strength results, an additional ten samples of the materials 2 n and 3 n were tested."
  },
  {
   "goal": "Selected for repeat strength testing on the highest preliminary results",
   "mix": "3n",
   "text": "Considering the highest compression strength results, an additional ten samples of the materials 2 n and 3 n were tested."
  }
 ],
 "notes": [],
 "gaps": [
  "Table 4 is headed \"Mixture composition (%)\"; rows do not all sum to 100 (e.g. 5 p sums to 96), so the basis is recorded as % of total mix as printed. The Al, Si and \"Curing Min\" columns are not ingredient amounts and are not transcribed.",
  "Table 3 water-to-silicate and silicate-to-binder entries are ranges or single descriptors that conflict with Table 4; not transcribed (the review-note conflict stays).",
  "Strength of the other eight mixtures is only in Figure 6; geopolymers A and B (setting, shape stability, 7/28-day cast and extruded strengths, Table 8 densities) are not linked to a Table 4 label.",
  "Table 7 lists ten single-specimen values per material; only the stated mean is transcribed.",
  "Second review pending; see the batch audit."
 ]
}
