Repository: yitzhach/geopolymer

# Geopolymer Platform

A connected knowledge, materials, formulation and commerce platform.
**Learn → Formulate → Buy → Test → Ask → Share**

## Current prototype

Responsive homepage; material, research, formulation and product indexes/details;
beginner and expanded educator pathways; Artists & Artisans page and store collection;
unified search with type filters; a batch mass scaler.
The catalog contains proposed products only. No checkout, inventory or live services.

Start with [HANDOFF.md](HANDOFF.md), then [BUILD_PLAN.md](BUILD_PLAN.md).
GitHub is the working source of truth. The full business direction and public MVP

File: research/mix-sheets/road-composite-gangue-fiber-nanosilica.json
{
 "format": "mix-sheet-v1",
 "guideId": "road-composite-gangue-fiber-nanosilica",
 "doi": "10.3390/buildings15081262",
 "basis": "review-note",
 "scope": "The GP composite and the REF control named in the existing deep-dive review, with their source gram ledgers and compressive results.",
 "made": "2026-10-24",
 "madeBy": "AI transcription · mix-sheet skill v1",
 "materials": [
  {
   "id": "fa",
   "family": "fly-ash",
   "role": "precursor",
   "name": "Fly ash",
   "aliases": [
    "FA"
   ]
  },
  {
   "id": "cg",
   "family": "coal-gangue",
   "role": "precursor",
   "name": "coal gangue",
   "aliases": [
    "gangue"
   ]
  },
  {
   "id": "cf",
   "family": "carbon-fiber",
   "role": "fiber",
   "name": "carbon fiber"
  },
  {
   "id": "ns",
   "family": "nano-additive",
   "role": "additive",
   "name": "nanosilica"
  },
  {
   "id": "sol",
   "family": "other-activator",
   "role": "activator",
   "name": "10 M solution",
   "detail": "Full activator identity and mixing order pending."
  }
 ],
 "mixes": [
  {
   "id": "REF",
   "control": true,
   "form": "composite",
   "cure": null,
   "quantities": [
    {
     "material": "fa",
     "value": 2344,
     "unit": "g",
     "basis": "batch",
     "text": "REF source grams: FA 2344; 10 M solution 930"
    },
    {
     "material": "sol",
     "value": 930,
     "unit": "g",
     "basis": "batch",
     "text": "REF source grams: FA 2344; 10 M solution 930"
    }
   ],
   "parameters": [],
   "missing": [
    "activator identity and curing regime pending"
   ]
  },
  {
   "id": "GP",
   "control": false,
   "form": "composite",
   "cure": null,
   "quantities": [
    {
     "material": "fa",
     "value": 2000,
     "unit": "g",
     "basis": "batch",
     "text": "GP source grams: FA 2000; gangue 320; carbon fiber 16; nanosilica 8; 10 M solution 930"
    },
    {
     "material": "cg",
     "value": 320,
     "unit": "g",
     "basis": "batch",
     "text": "GP source grams: FA 2000; gangue 320; carbon fiber 16; nanosilica 8; 10 M solution 930"
    },
    {
     "material": "cf",
     "value": 16,
     "unit": "g",
     "basis": "batch",
     "text": "GP source grams: FA 2000; gangue 320; carbon fiber 16; nanosilica 8; 10 M solution 930"
    },
    {
     "material": "ns",
     "value": 8,
     "unit": "g",
     "basis": "batch",
     "text": "GP source grams: FA 2000; gangue 320; carbon fiber 16; nanosilica 8; 10 M solution 930"
    },
    {
     "material": "sol",
     "value": 930,
     "unit": "g",
     "basis": "batch",
     "text": "GP source grams: FA 2000; gangue 320; carbon fiber 16; nanosilica 8; 10 M solution 930"
    }
   ],
   "parameters": [],
   "missing": [
    "activator identity and curing regime pending"
   ]
  }
 ],
 "cures": [],
 "tests": [
  {
   "id": "comp",
   "property": "compressive-strength",
   "unit": "MPa",
   "specimen": null,
   "method": null
  }
 ],
 "results": [
  {
   "mix": "GP",
   "test": "comp",
   "ageDays": null,
   "ageNote": "initial cure/test age not yet reconciled in the notes",
   "value": 37.7,
   "spread": 8.19,
   "text": "GP showed 37.70 MPa versus 34.90 MPa REF, with reported SD 8.19 and 7.80 MPa",
   "locator": "Tables 3–8"
  },
  {
   "mix": "REF",
   "test": "comp",
   "ageDays": null,
   "ageNote": "initial cure/test age not yet reconciled in the notes",
   "value": 34.9,
   "spread": 7.8,
   "text": "GP showed 37.70 MPa versus 34.90 MPa REF, with reported SD 8.19 and 7.80 MPa",
   "locator": "Tables 3–8"
  }
 ],
 "findings": [],
 "notes": [
  {
   "mix": "GP",
   "kind": "observation",
   "text": "loss metrics also favored GP slightly. Large spread and bundled additives do not prove statistical superiority or a nanosilica mechanism"
  }
 ],
 "gaps": [
  "The 10 M solution's identity (NaOH or otherwise), stock masses and mixing order are pending; it is recorded as an unspecified activator.",
  "Initial cure and test age are not reconciled, so the strength ages are unknown.",
  "Abrasion and climatic-cycling loss values are not given as numbers in the notes.",
  "The reported spreads (SD 8.19 and 7.80 MPa) overlap; the comparison does not show statistical superiority.",
  "Independent batches unresolved."
 ]
}

File: research/mix-sheets/sfcc-phosphate-acid-window.json
{
 "format": "mix-sheet-v1",
 "guideId": "sfcc-phosphate-acid-window",
 "doi": "10.3390/gels8020130",
 "basis": "source-text",
 "sourceUrl": "https://pmc.ncbi.nlm.nih.gov/articles/PMC8872381/",
 "accessed": "2026-11-02",
 "audit": "research/batches/source-text-batch2-2026-11-02.json",
 "scope": "All six Table 2 specimens (SFCC catalyst with 6–14 mol/L phosphoric acid, and the metakaolin comparison at 12 mol/L) with exact batch amounts, and the three compressive strengths stated in the text. Strengths at 8 and 10 mol/L and for the metakaolin specimen are only in Figure 2.",
 "made": "2026-11-02",
 "madeBy": "AI transcription · mix-sheet skill v1 (source-text pilot)",
 "materials": [
  {
   "id": "sfcc",
   "family": "other-precursor",
   "role": "precursor",
   "name": "SFCC catalyst",
   "aliases": [
    "SFCC Catalyst"
   ],
   "detail": "A pretreatment of ball mill was preformed for 15 min to increase its reactivity."
  },
  {
   "id": "mk",
   "family": "metakaolin",
   "role": "precursor",
   "name": "Metakaolin"
  },
  {
   "id": "acid",
   "family": "phosphoric-acid",
   "role": "activator",
   "name": "phosphoric acid solution",
   "aliases": [
    "Acid"
   ],
   "detail": "The phosphoric acid (H3PO4, industrial grade) with 85% purity was used the activator in the synthesis."
  }
 ],
 "mixes": [
  {
   "id": "No. 1",
   "aliases": [
    "6 mol/L"
   ],
   "control": false,
   "form": "paste",
   "cure": "c1",
   "quantities": [
    {
     "material": "sfcc",
     "value": 50,
     "unit": "g",
     "basis": "batch",
     "text": "Table 2 (Preparation regime of phosphate-based geopolymers): Specimen No. | Raw Materials SFCC Catalyst (g) | Raw Materials Metakaolin | Acid Volume | Acid Concentration (mol/L) → 1 | 50 g | 0 g | 40 mL | 6 mol/L [spanning cells: Acid Volume]"
    },
    {
     "material": "mk",
     "value": 0,
     "unit": "g",
     "basis": "batch",
     "text": "Table 2 (Preparation regime of phosphate-based geopolymers): Specimen No. | Raw Materials SFCC Catalyst (g) | Raw Materials Metakaolin | Acid Volume | Acid Concentration (mol/L) → 1 | 50 g | 0 g | 40 mL | 6 mol/L [spanning cells: Acid Volume]"
    },
    {
     "material": "acid",
     "value": 40,
     "unit": "mL",
     "basis": "batch",
     "text": "Table 2 (Preparation regime of phosphate-based geopolymers): Specimen No. | Raw Materials SFCC Catalyst (g) | Raw Materials Metakaolin | Acid Volume | Acid Concentration (mol/L) → 1 | 50 g | 0 g | 40 mL | 6 mol/L [spanning cells: Acid Volume]"
    },
    {
     "material": "acid",
     "value": 6,
     "unit": "mol/L",
     "basis": "own-solution",
     "text": "Table 2 (Preparation regime of phosphate-based geopolymers): Specimen No. | Raw Materials SFCC Catalyst (g) | Raw Materials Metakaolin | Acid Volume | Acid Concentration (mol/L) → 1 | 50 g | 0 g | 40 mL | 6 mol/L [spanning cells: Acid Volume]"
    }
   ],
   "parameters": []
  },
  {
   "id": "No. 2",
   "aliases": [
    "8 mol/L"
   ],
   "control": false,
   "form": "paste",
   "cure": "c1",
   "quantities": [
    {
     "material": "sfcc",
     "value": 50,
     "unit": "g",
     "basis": "batch",
     "text": "Table 2 (Preparation regime of phosphate-based geopolymers): Specimen No. | Raw Materials SFCC Catalyst (g) | Raw Materials Metakaolin | Acid Volume | Acid Concentration (mol/L) → 2 | 50 g | 0 g | 40 mL | 8 mol/L [spanning cells: Acid Volume]"
    },
    {
     "material": "mk",
     "value": 0,
     "unit": "g",
     "basis": "batch",
     "text": "Table 2 (Preparation regime of phosphate-based geopolymers): Specimen No. | Raw Materials SFCC Catalyst (g) | Raw Materials Metakaolin | Acid Volume | Acid Concentration (mol/L) → 2 | 50 g | 0 g | 40 mL | 8 mol/L [spanning cells: Acid Volume]"
    },
    {
     "material": "acid",
     "value": 40,
     "unit": "mL",
     "basis": "batch",
     "text": "Table 2 (Preparation regime of phosphate-based geopolymers): Specimen No. | Raw Materials SFCC Catalyst (g) | Raw Materials Metakaolin | Acid Volume | Acid Concentration (mol/L) → 2 | 50 g | 0 g | 40 mL | 8 mol/L [spanning cells: Acid Volume]"
    },
    {
     "material": "acid",
     "value": 8,
     "unit": "mol/L",
     "basis": "own-solution",
     "text": "Table 2 (Preparation regime of phosphate-based geopolymers): Specimen No. | Raw Materials SFCC Catalyst (g) | Raw Materials Metakaolin | Acid Volume | Acid Concentration (mol/L) → 2 | 50 g | 0 g | 40 mL | 8 mol/L [spanning cells: Acid Volume]"
    }
   ],
   "parameters": []
  },
  {
   "id": "No. 3",
   "aliases": [
    "10 mol/L"
   ],
   "control": false,
   "form": "paste",
   "cure": "c1",
   "quantities": [
    {
     "material": "sfcc",
     "value": 50,
     "unit": "g",
     "basis": "batch",
     "text": "Table 2 (Preparation regime of phosphate-based geopolymers): Specimen No. | Raw Materials SFCC Catalyst (g) | Raw Materials Metakaolin | Acid Volume | Acid Concentration (mol/L) → 3 | 50 g | 0 g | 40 mL | 10 mol/L [spanning cells: Acid Volume]"
    },
    {
     "material": "mk",
     "value": 0,
     "unit": "g",
     "basis": "batch",
     "text": "Table 2 (Preparation regime of phosphate-based geopolymers): Specimen No. | Raw Materials SFCC Catalyst (g) | Raw Materials Metakaolin | Acid Volume | Acid Concentration (mol/L) → 3 | 50 g | 0 g | 40 mL | 10 mol/L [spanning cells: Acid Volume]"
    },
    {
     "material": "acid",
     "value": 40,
     "unit": "mL",
     "basis": "batch",
     "text": "Table 2 (Preparation regime of phosphate-based geopolymers): Specimen No. | Raw Materials SFCC Catalyst (g) | Raw Materials Metakaolin | Acid Volume | Acid Concentration (mol/L) → 3 | 50 g | 0 g | 40 mL | 10 mol/L [spanning cells: Acid Volume]"
    },
    {
     "material": "acid",
     "value": 10,
     "unit": "mol/L",
     "basis": "own-solution",
     "text": "Table 2 (Preparation regime of phosphate-based geopolymers): Specimen No. | Raw Materials SFCC Catalyst (g) | Raw Materials Metakaolin | Acid Volume | Acid Concentration (mol/L) → 3 | 50 g | 0 g | 40 mL | 10 mol/L [spanning cells: Acid Volume]"
    }
   ],
   "parameters": []
  },
  {
   "id": "No. 4",
   "aliases": [
    "12 mol/L"
   ],
   "control": false,
   "form": "paste",
   "cure": "c1",
   "quantities": [
    {
     "material": "sfcc",
     "value": 50,
     "unit": "g",
     "basis": "batch",
     "text": "Table 2 (Preparation regime of phosphate-based geopolymers): Specimen No. | Raw Materials SFCC Catalyst (g) | Raw Materials Metakaolin | Acid Volume | Acid Concentration (mol/L) → 4 | 50 g | 0 g | 40 mL | 12 mol/L [spanning cells: Acid Volume]"
    },
    {
     "material": "mk",
     "value": 0,
     "unit": "g",
     "basis": "batch",
     "text": "Table 2 (Preparation regime of phosphate-based geopolymers): Specimen No. | Raw Materials SFCC Catalyst (g) | Raw Materials Metakaolin | Acid Volume | Acid Concentration (mol/L) → 4 | 50 g | 0 g | 40 mL | 12 mol/L [spanning cells: Acid Volume]"
    },
    {
     "material": "acid",
     "value": 40,
     "unit": "mL",
     "basis": "batch",
     "text": "Table 2 (Preparation regime of phosphate-based geopolymers): Specimen No. | Raw Materials SFCC Catalyst (g) | Raw Materials Metakaolin | Acid Volume | Acid Concentration (mol/L) → 4 | 50 g | 0 g | 40 mL | 12 mol/L [spanning cells: Acid Volume]"
    },
    {
     "material": "acid",
     "value": 12,
     "unit": "mol/L",
     "basis": "own-solution",
     "text": "Table 2 (Preparation regime of phosphate-based geopolymers): Specimen No. | Raw Materials SFCC Catalyst (g) | Raw Materials Metakaolin | Acid Volume | Acid Concentration (mol/L) → 4 | 50 g | 0 g | 40 mL | 12 mol/L [spanning cells: Acid Volume]"
    }
   ],
   "parameters": []
  },
  {
   "id": "No. 5",
   "aliases": [
    "14 mol"
   ],
   "control": false,
   "form": "paste",
   "cure": "c1",
   "quantities": [
    {
     "material": "sfcc",
     "value": 50,
     "unit": "g",
     "basis": "batch",
     "text": "Table 2 (Preparation regime of phosphate-based geopolymers): Specimen No. | Raw Materials SFCC Catalyst (g) | Raw Materials Metakaolin | Acid Volume | Acid Concentration (mol/L) → 5 | 50 g | 0 g | 40 mL | 14 mol/L [spanning cells: Acid Volume]"
    },
    {
     "material": "mk",
     "value": 0,
     "unit": "g",
     "basis": "batch",
     "text": "Table 2 (Preparation regime of phosphate-based geopolymers): Specimen No. | Raw Materials SFCC Catalyst (g) | Raw Materials Metakaolin | Acid Volume | Acid Concentration (mol/L) → 5 | 50 g | 0 g | 40 mL | 14 mol/L [spanning cells: Acid Volume]"
    },
    {
     "material": "acid",
     "value": 40,
     "unit": "mL",
     "basis": "batch",
     "text": "Table 2 (Preparation regime of phosphate-based geopolymers): Specimen No. | Raw Materials SFCC Catalyst (g) | Raw Materials Metakaolin | Acid Volume | Acid Concentration (mol/L) → 5 | 50 g | 0 g | 40 mL | 14 mol/L [spanning cells: Acid Volume]"
    },
    {
     "material": "acid",
     "value": 14,
     "unit": "mol/L",
     "basis": "own-solution",
     "text": "Table 2 (Preparation regime of phosphate-based geopolymers): Specimen No. | Raw Materials SFCC Catalyst (g) | Raw Materials Metakaolin | Acid Volume | Acid Concentration (mol/L) → 5 | 50 g | 0 g | 40 mL | 14 mol/L [spanning cells: Acid Volume]"
    }
   ],
   "parameters": []
  },
  {
   "id": "No. 6",
   "aliases": [
    "metakaolin-based geopolymer"
   ],
   "control": true,
   "form": "paste",
   "cure": "c1",
   "quantities": [
    {
     "material": "sfcc",
     "value": 0,
     "unit": "g",
     "basis": "batch",
     "text": "Table 2 (Preparation regime of phosphate-based geopolymers): Specimen No. | Raw Materials SFCC Catalyst (g) | Raw Materials Metakaolin | Acid Volume | Acid Concentration (mol/L) → 6 | 0 g | 50 g | 40 mL | 12 mol/L"
    },
    {
     "material": "mk",
     "value": 50,
     "unit": "g",
     "basis": "batch",
     "text": "Table 2 (Preparation regime of phosphate-based geopolymers): Specimen No. | Raw Materials SFCC Catalyst (g) | Raw Materials Metakaolin | Acid Volume | Acid Concentration (mol/L) → 6 | 0 g | 50 g | 40 mL | 12 mol/L"
    },
    {
     "material": "acid",
     "value": 40,
     "unit": "mL",
     "basis": "batch",
     "text": "Table 2 (Preparation regime of phosphate-based geopolymers): Specimen No. | Raw Materials SFCC Catalyst (g) | Raw Materials Metakaolin | Acid Volume | Acid Concentration (mol/L) → 6 | 0 g | 50 g | 40 mL | 12 mol/L"
    },
    {
     "material": "acid",
     "value": 12,
     "unit": "mol/L",
     "basis": "own-solution",
     "text": "Table 2 (Preparation regime of phosphate-based geopolymers): Specimen No. | Raw Materials SFCC Catalyst (g) | Raw Materials Metakaolin | Acid Volume | Acid Concentration (mol/L) → 6 | 0 g | 50 g | 40 mL | 12 mol/L"
    }
   ],
   "parameters": []
  }
 ],
 "cures": [
  {
   "id": "c1",
   "category": "heat",
   "temperatureC": 60,
   "duration": 6,
   "durationUnit": "h",
   "sealed": true,
   "humidityPercent": null,
   "text": "After being sealed with polyethylene film, it was first cured at 60 °C for 6 h and continued at room temperature for 7 days."
  }
 ],
 "tests": [
  {
   "id": "fc",
   "property": "compressive-strength",
   "unit": "MPa",
   "specimen": "5 cm × 5 cm × 5 cm cubes",
   "method": null
  }
 ],
 "results": [
  {
   "mix": "No. 4",
   "test": "fc",
   "ageDays": null,
   "ageNote": "test age not stated: sealed, 6 h at 60 °C, then 7 days at room temperature",
   "value": 30.2,
   "text": "When the phosphoric acid concentration was 12 mol/L, the SFCC catalyst-based geopolymer obtained the highest compressive strength of 30.2 MPa, which is even higher than that of metakaolin-based geopolymer with the same condition.",
   "locator": "§3 / Figure 2"
  },
  {
   "mix": "No. 1",
   "test": "fc",
   "ageDays": null,
   "ageNote": "test age not stated: sealed, 6 h at 60 °C, then 7 days at room temperature",
   "value": 9.8,
   "text": "With the acid concentration decreasing from 12 to 6 mol/L, the compressive strength of geopolymers decreased from 30.2 MPa to 9.8 MPa.",
   "locator": "§3 / Figure 2"
  },
  {
   "mix": "No. 5",
   "test": "fc",
   "ageDays": null,
   "ageNote": "test age not stated: sealed, 6 h at 60 °C, then 7 days at room temperature",
   "value": 1.2,
   "text": "However, at a higher acid concentration of 14 mol, it almost could not condense and harden to form geopolymer, and the compressive strength was only 1.2 MPa.",
   "locator": "§3 / Figure 2"
  }
 ],
 "findings": [
  {
   "goal": "Highest compressive strength",
   "mix": "No. 4",
   "text": "When the phosphoric acid concentration was 12 mol/L, the SFCC catalyst-based geopolymer obtained the highest compressive strength of 30.2 MPa, which is even higher than that of metakaolin-based geopolymer with the same condition."
  }
 ],
 "notes": [
  {
   "mix": "No. 5",
   "kind": "failure",
   "text": "However, at a higher acid concentration of 14 mol, it almost could not condense and harden to form geopolymer, and the compressive strength was only 1.2 MPa."
  }
 ],
 "gaps": [
  "Table quotes follow the standard form; the 40 mL acid volume is one cell spanning specimens 1–5 in the source (specimen 6 has its own cell).",
  "Specimen numbers are the paper's labels (Table 2 'Specimen No.'; the text uses 'No. 2', 'No. 4', 'No. 6'); because the strength sentences name acid concentrations, each specimen's concentration is recorded as its alias.",
  "Strengths at 8 and 10 mol/L and for the metakaolin comparison (No. 6) are only in Figure 2; the text says only that No. 4 exceeds the metakaolin specimen.",
  "The acid solution was prepared from 85% H3PO4 and deionized water; the acid mass per batch is not given. Test age is not stated.",
  "Second review pending; see the batch audit."
 ]
}

File: research/mix-sheets/starch-borax-retarder-screening.json
{
 "format": "mix-sheet-v1",
 "guideId": "starch-borax-retarder-screening",
 "doi": "10.3390/eng6120366",
 "basis": "review-note",
 "scope": "Starch plus borax at FA/GGBFS 60:40 only, the one combination the reviewed text labels. Other retarder combinations, the 50:50 and 40:60 comparisons, and all numeric setting and strength values are not transcribed.",
 "made": "2026-10-22",
 "madeBy": "AI transcription · mix-sheet skill v1",
 "materials": [
  {"id": "fa", "family": "fly-ash", "role": "precursor", "name": "Fly ash", "aliases": ["FA"]},
  {"id": "ggbfs", "family": "slag", "role": "precursor", "name": "GGBFS", "aliases": ["ground granulated blast-furnace slag"]},
  {"id": "silicate", "family": "sodium-silicate-solution", "role": "activator", "name": "Sodium silicate solution", "aliases": ["Sodium silicate"]},
  {"id": "naoh", "family": "sodium-hydroxide", "role": "activator", "name": "NaOH", "detail": "10 M NaOH"},
  {"id": "starch", "family": "retarder", "role": "additive", "name": "Starch"},
  {"id": "borax", "family": "retarder", "role": "additive", "name": "Borax"}
 ],
 "mixes": [
  {
   "id": "Starch plus borax",
   "control": false,
   "form": "mortar",
   "cure": null,
   "quantities": [
    {"material": "fa", "value": 60, "unit": "part", "basis": "mass-parts", "text": "Retarder combinations were screened at FA/GGBFS 60:40"},
    {"material": "ggbfs", "value": 40, "unit": "part", "basis": "mass-parts", "text": "Retarder combinations were screened at FA/GGBFS 60:40"},
    {"material": "silicate", "value": null, "missing": "solution mass not given; 2:1 ratio basis unresolved", "text": "Activator: Sodium silicate + 10 M NaOH, reported 2:1; ratio basis unresolved"},
    {"material": "naoh", "value": null, "missing": "NaOH solution mass not given; molarity is in parameters", "text": "Activator: Sodium silicate + 10 M NaOH, reported 2:1; ratio basis unresolved"},
    {"material": "starch", "value": null, "missing": "exact starch dose basis and total water unresolved", "text": "Starch feed: Prepared with water at 1:1 additive/water; exact dose basis and total water unresolved"},
    {"material": "borax", "value": null, "missing": "exact borax dose not extracted", "text": "starch solution and powder borax are distinct additions"}
   ],
   "parameters": [
    {"key": "hydroxide-molarity", "value": 10, "text": "Activator: Sodium silicate + 10 M NaOH, reported 2:1; ratio basis unresolved"}
   ]
  }
 ],
 "cures": [
  {"id": "c1", "category": "ambient", "temperatureC": null, "duration": null, "durationUnit": null, "sealed": null, "humidityPercent": null, "text": "mortar strength was compared after ambient"},
  {"id": "c2", "category": "heat", "temperatureC": 60, "duration": null, "durationUnit": null, "sealed": null, "humidityPercent": null, "text": "60°C oven curing"}
 ],
 "tests": [],
 "results": [],
 "findings": [
  {"goal": "Placement-time candidate", "mix": "Starch plus borax", "text": "Starch plus borax is a placement-time candidate within the tested precursor blends"}
 ],
 "notes": [
  {"mix": "Starch plus borax", "kind": "observation", "text": "Starch plus borax gave the longest setting time while meeting the study’s mechanical requirements at 60:40. A fixed-dose screening result does not establish the best dose."}
 ],
 "gaps": [
  "Starch and borax doses, the activator ratio basis, complete masses, oven duration and strength-test ages are not extracted (review hold).",
  "Only the starch plus borax combination is labelled; other retarder combinations are not transcribed as mixes.",
  "The 50:50 and 40:60 precursor comparisons are not assigned to any mix.",
  "The reported 2:1 silicate to NaOH ratio has an unresolved basis and is not entered as a parameter; activator masses are not given.",
  "Ambient and 60 °C oven cures are both reported; the mix is not assigned to one cure, so cure is left null.",
  "No numeric setting or strength values are in the reviewed text; the longest setting time is qualitative only, so no results are entered.",
  "The screen used one fixed dose; the result is not generalized to other precursors."
 ]
}

File: research/mix-sheets/superplasticizer-flow-air-long-term.json
{
 "format": "mix-sheet-v1",
 "guideId": "superplasticizer-flow-air-long-term",
 "doi": "10.3390/ma14247614",
 "basis": "review-note",
 "scope": "The four admixture variants M, NF, AP and PC named in the existing deep-dive review, each with the shared source-reported mortar ledger; no numeric results are given in the notes.",
 "made": "2026-10-24",
 "madeBy": "AI transcription · mix-sheet skill v1",
 "materials": [
  {
   "id": "fa",
   "family": "fly-ash",
   "role": "precursor",
   "name": "FA"
  },
  {
   "id": "sand",
   "family": "sand",
   "role": "aggregate",
   "name": "Sand"
  },
  {
   "id": "water",
   "family": "water",
   "role": "water",
   "name": "water"
  },
  {
   "id": "act",
   "family": "other-activator",
   "role": "activator",
   "name": "combined activator"
  },
  {
   "id": "naoh",
   "family": "sodium-hydroxide",
   "role": "activator",
   "name": "NaOH solution",
   "detail": "12 M NaOH solution"
  },
  {
   "id": "ss",
   "family": "sodium-silicate-solution",
   "role": "activator",
   "name": "R140 silicate solution"
  },
  {
   "id": "mel",
   "family": "superplasticizer",
   "role": "additive",
   "name": "melamine",
   "aliases": [
    "M"
   ]
  },
  {
   "id": "nf",
   "family": "superplasticizer",
   "role": "additive",
   "name": "naphthalene",
   "aliases": [
    "NF"
   ]
  },
  {
   "id": "ap",
   "family": "superplasticizer",
   "role": "additive",
   "name": "acrylic-polymer",
   "aliases": [
    "AP"
   ]
  },
  {
   "id": "pce",
   "family": "superplasticizer",
   "role": "additive",
   "name": "polycarboxylic-ether",
   "aliases": [
    "PC"
   ]
  }
 ],
 "mixes": [
  {
   "id": "M",
   "control": false,
   "form": "mortar",
   "cure": null,
   "quantities": [
    {
     "material": "sand",
     "value": 160,
     "unit": "kg",
     "basis": "batch",
     "basisNote": "per-1 m³ label conflicts with the 247.06 kg total; yield/unit unresolved",
     "text": "Source-reported mortar quantities: Sand 160 kg; FA 53 kg; combined activator 27 kg; water 6 kg; admixture 1.06 kg"
    },
    {
     "material": "fa",
     "value": 53,
     "unit": "kg",
     "basis": "batch",
     "basisNote": "per-1 m³ label conflicts with the 247.06 kg total; yield/unit unresolved",
     "text": "Source-reported mortar quantities: Sand 160 kg; FA 53 kg; combined activator 27 kg; water 6 kg; admixture 1.06 kg"
    },
    {
     "material": "act",
     "value": 27,
     "unit": "kg",
     "basis": "batch",
     "basisNote": "per-1 m³ label conflicts with the 247.06 kg total; yield/unit unresolved",
     "text": "Source-reported mortar quantities: Sand 160 kg; FA 53 kg; combined activator 27 kg; water 6 kg; admixture 1.06 kg"
    },
    {
     "material": "water",
     "value": 6,
     "unit": "kg",
     "basis": "batch",
     "basisNote": "per-1 m³ label conflicts with the 247.06 kg total; yield/unit unresolved",
     "text": "Source-reported mortar quantities: Sand 160 kg; FA 53 kg; combined activator 27 kg; water 6 kg; admixture 1.06 kg"
    },
    {
     "material": "naoh",
     "value": null,
     "missing": "NaOH share of the combined activator is not split out",
     "text": "Activator: 12 M NaOH solution : R140 silicate solution = 1:2.5; ratio basis unresolved"
    },
    {
     "material": "ss",
     "value": null,
     "missing": "silicate share of the combined activator is not split out",
     "text": "Activator: 12 M NaOH solution : R140 silicate solution = 1:2.5; ratio basis unresolved"
    },
    {
     "material": "mel",
     "value": 2,
     "unit": "wt%",
     "basis": "precursor-mass",
     "text": "Admixtures: M, NF, AP or PC, each 2% of FA; separate conditions"
    }
   ],
   "parameters": [
    {
     "key": "hydroxide-molarity",
     "value": 12,
     "text": "Activator: 12 M NaOH solution : R140 silicate solution = 1:2.5; ratio basis unresolved"
    },
    {
     "key": "silicate/hydroxide",
     "value": 2.5,
     "basisNote": "basis not stated",
     "text": "Activator: 12 M NaOH solution : R140 silicate solution = 1:2.5; ratio basis unresolved"
    }
   ],
   "missing": [
    "each variant is tested under two curing histories (ambient and 70 °C/24 h); no single cure applies"
   ]
  },
  {
   "id": "NF",
   "control": false,
   "form": "mortar",
   "cure": null,
   "quantities": [
    {
     "material": "sand",
     "value": 160,
     "unit": "kg",
     "basis": "batch",
     "basisNote": "per-1 m³ label conflicts with the 247.06 kg total; yield/unit unresolved",
     "text": "Source-reported mortar quantities: Sand 160 kg; FA 53 kg; combined activator 27 kg; water 6 kg; admixture 1.06 kg"
    },
    {
     "material": "fa",
     "value": 53,
     "unit": "kg",
     "basis": "batch",
     "basisNote": "per-1 m³ label conflicts with the 247.06 kg total; yield/unit unresolved",
     "text": "Source-reported mortar quantities: Sand 160 kg; FA 53 kg; combined activator 27 kg; water 6 kg; admixture 1.06 kg"
    },
    {
     "material": "act",
     "value": 27,
     "unit": "kg",
     "basis": "batch",
     "basisNote": "per-1 m³ label conflicts with the 247.06 kg total; yield/unit unresolved",
     "text": "Source-reported mortar quantities: Sand 160 kg; FA 53 kg; combined activator 27 kg; water 6 kg; admixture 1.06 kg"
    },
    {
     "material": "water",
     "value": 6,
     "unit": "kg",
     "basis": "batch",
     "basisNote": "per-1 m³ label conflicts with the 247.06 kg total; yield/unit unresolved",
     "text": "Source-reported mortar quantities: Sand 160 kg; FA 53 kg; combined activator 27 kg; water 6 kg; admixture 1.06 kg"
    },
    {
     "material": "naoh",
     "value": null,
     "missing": "NaOH share of the combined activator is not split out",
     "text": "Activator: 12 M NaOH solution : R140 silicate solution = 1:2.5; ratio basis unresolved"
    },
    {
     "material": "ss",
     "value": null,
     "missing": "silicate share of the combined activator is not split out",
     "text": "Activator: 12 M NaOH solution : R140 silicate solution = 1:2.5; ratio basis unresolved"
    },
    {
     "material": "nf",
     "value": 2,
     "unit": "wt%",
     "basis": "precursor-mass",
     "text": "Admixtures: M, NF, AP or PC, each 2% of FA; separate conditions"
    }
   ],
   "parameters": [
    {
     "key": "hydroxide-molarity",
     "value": 12,
     "text": "Activator: 12 M NaOH solution : R140 silicate solution = 1:2.5; ratio basis unresolved"
    },
    {
     "key": "silicate/hydroxide",
     "value": 2.5,
     "basisNote": "basis not stated",
     "text": "Activator: 12 M NaOH solution : R140 silicate solution = 1:2.5; ratio basis unresolved"
    }
   ],
   "missing": [
    "each variant is tested under two curing histories (ambient and 70 °C/24 h); no single cure applies"
   ]
  },
  {
   "id": "AP",
   "control": false,
   "form": "mortar",
   "cure": null,
   "quantities": [
    {
     "material": "sand",
     "value": 160,
     "unit": "kg",
     "basis": "batch",
     "basisNote": "per-1 m³ label conflicts with the 247.06 kg total; yield/unit unresolved",
     "text": "Source-reported mortar quantities: Sand 160 kg; FA 53 kg; combined activator 27 kg; water 6 kg; admixture 1.06 kg"
    },
    {
     "material": "fa",
     "value": 53,
     "unit": "kg",
     "basis": "batch",
     "basisNote": "per-1 m³ label conflicts with the 247.06 kg total; yield/unit unresolved",
     "text": "Source-reported mortar quantities: Sand 160 kg; FA 53 kg; combined activator 27 kg; water 6 kg; admixture 1.06 kg"
    },
    {
     "material": "act",
     "value": 27,
     "unit": "kg",
     "basis": "batch",
     "basisNote": "per-1 m³ label conflicts with the 247.06 kg total; yield/unit unresolved",
     "text": "Source-reported mortar quantities: Sand 160 kg; FA 53 kg; combined activator 27 kg; water 6 kg; admixture 1.06 kg"
    },
    {
     "material": "water",
     "value": 6,
     "unit": "kg",
     "basis": "batch",
     "basisNote": "per-1 m³ label conflicts with the 247.06 kg total; yield/unit unresolved",
     "text": "Source-reported mortar quantities: Sand 160 kg; FA 53 kg; combined activator 27 kg; water 6 kg; admixture 1.06 kg"
    },
    {
     "material": "naoh",
     "value": null,
     "missing": "NaOH share of the combined activator is not split out",
     "text": "Activator: 12 M NaOH solution : R140 silicate solution = 1:2.5; ratio basis unresolved"
    },
    {
     "material": "ss",
     "value": null,
     "missing": "silicate share of the combined activator is not split out",
     "text": "Activator: 12 M NaOH solution : R140 silicate solution = 1:2.5; ratio basis unresolved"
    },
    {
     "material": "ap",
     "value": 2,
     "unit": "wt%",
     "basis": "precursor-mass",
     "text": "Admixtures: M, NF, AP or PC, each 2% of FA; separate conditions"
    }
   ],
   "parameters": [
    {
     "key": "hydroxide-molarity",
     "value": 12,
     "text": "Activator: 12 M NaOH solution : R140 silicate solution = 1:2.5; ratio basis unresolved"
    },
    {
     "key": "silicate/hydroxide",
     "value": 2.5,
     "basisNote": "basis not stated",
     "text": "Activator: 12 M NaOH solution : R140 silicate solution = 1:2.5; ratio basis unresolved"
    }
   ],
   "missing": [
    "each variant is tested under two curing histories (ambient and 70 °C/24 h); no single cure applies"
   ]
  },
  {
   "id": "PC",
   "control": false,
   "form": "mortar",
   "cure": null,
   "quantities": [
    {
     "material": "sand",
     "value": 160,
     "unit": "kg",
     "basis": "batch",
     "basisNote": "per-1 m³ label conflicts with the 247.06 kg total; yield/unit unresolved",
     "text": "Source-reported mortar quantities: Sand 160 kg; FA 53 kg; combined activator 27 kg; water 6 kg; admixture 1.06 kg"
    },
    {
     "material": "fa",
     "value": 53,
     "unit": "kg",
     "basis": "batch",
     "basisNote": "per-1 m³ label conflicts with the 247.06 kg total; yield/unit unresolved",
     "text": "Source-reported mortar quantities: Sand 160 kg; FA 53 kg; combined activator 27 kg; water 6 kg; admixture 1.06 kg"
    },
    {
     "material": "act",
     "value": 27,
     "unit": "kg",
     "basis": "batch",
     "basisNote": "per-1 m³ label conflicts with the 247.06 kg total; yield/unit unresolved",
     "text": "Source-reported mortar quantities: Sand 160 kg; FA 53 kg; combined activator 27 kg; water 6 kg; admixture 1.06 kg"
    },
    {
     "material": "water",
     "value": 6,
     "unit": "kg",
     "basis": "batch",
     "basisNote": "per-1 m³ label conflicts with the 247.06 kg total; yield/unit unresolved",
     "text": "Source-reported mortar quantities: Sand 160 kg; FA 53 kg; combined activator 27 kg; water 6 kg; admixture 1.06 kg"
    },
    {
     "material": "naoh",
     "value": null,
     "missing": "NaOH share of the combined activator is not split out",
     "text": "Activator: 12 M NaOH solution : R140 silicate solution = 1:2.5; ratio basis unresolved"
    },
    {
     "material": "ss",
     "value": null,
     "missing": "silicate share of the combined activator is not split out",
     "text": "Activator: 12 M NaOH solution : R140 silicate solution = 1:2.5; ratio basis unresolved"
    },
    {
     "material": "pce",
     "value": 2,
     "unit": "wt%",
     "basis": "precursor-mass",
     "text": "Admixtures: M, NF, AP or PC, each 2% of FA; separate conditions"
    }
   ],
   "parameters": [
    {
     "key": "hydroxide-molarity",
     "value": 12,
     "text": "Activator: 12 M NaOH solution : R140 silicate solution = 1:2.5; ratio basis unresolved"
    },
    {
     "key": "silicate/hydroxide",
     "value": 2.5,
     "basisNote": "basis not stated",
     "text": "Activator: 12 M NaOH solution : R140 silicate solution = 1:2.5; ratio basis unresolved"
    }
   ],
   "missing": [
    "each variant is tested under two curing histories (ambient and 70 °C/24 h); no single cure applies"
   ]
  }
 ],
 "cures": [
  {
   "id": "amb",
   "category": "ambient",
   "temperatureC": 20,
   "duration": null,
   "durationUnit": null,
   "sealed": null,
   "humidityPercent": null,
   "text": "Ambient about 20 °C versus immediate 70 °C/24 h heating"
  },
  {
   "id": "heat",
   "category": "heat",
   "temperatureC": 70,
   "duration": 24,
   "durationUnit": "h",
   "sealed": null,
   "humidityPercent": null,
   "text": "Ambient about 20 °C versus immediate 70 °C/24 h heating"
  }
 ],
 "tests": [],
 "results": [],
 "findings": [
  {
   "goal": "Strength and consistency together",
   "mix": "AP",
   "text": "AP is the authors’ strength/consistency candidate"
  },
  {
   "goal": "Largest viscosity reduction",
   "mix": "NF",
   "text": "NF maximizes viscosity reduction with an air penalty"
  }
 ],
 "notes": [
  {
   "mix": "NF",
   "kind": "tradeoff",
   "text": "NF lowers viscosity but entrains more air"
  }
 ],
 "gaps": [
  "No compressive, flexural, flow, viscosity or air values are given in the review notes; results are not transcribed.",
  "The source labels the ledger per 1 m³ although it totals 247.06 kg; the amounts are entered as kg per batch with that conflict noted.",
  "The combined activator is not split into NaOH and silicate masses, and the 1:2.5 ratio basis is unresolved.",
  "The shared ledger (with admixture 1.06 kg) is attached to all four variants; no admixture-free reference is labelled in the notes.",
  "Commercial SP identity/solids, moisture corrections and post-heating storage are unresolved."
 ]
}
